Repository: mralbu/interpore-papers

# InterPore Abstracts Explorer
An interactive explorer for the abstracts of the annual meetings of the
International Society for Porous Media (InterPore): 8,115 abstracts from
eleven meetings, 2016–2026, as a list, a topic map and a History view of the
conference since its first meeting in 2009. A sibling of
[sca-papers](https://github.com/mralbu/sca-papers).

## Abstracts, not papers

InterPore meetings collect **abstracts only**; there are no full papers or
proceedings to link to. What is online:

| Meetings | Source | In the explorer |
| --- | --- | --- |
| 2018–2026 | [events.interpore.org](https://events.interpore.org/) (Indico) public JSON export | every abstract, with authors, affiliations, presenter, mini-symposium, format, and links to slides/posters some authors uploaded |
| 2016, 2017 | books of abstracts (PDF) on interpore.org | every abstract, parsed from the PDF; each links to its page in the book |
| 2009–2015 | nothing online | History view only (dates, places, notes) |

## Features

- **List and map views.** A list (newest, oldest, title, best match) and a 2D
  map of the abstracts clustered into 39 topics from text embeddings (bge-m3).
- **Search and filters.** Full-text search over titles, authors,
  affiliations, sessions and abstracts; year range; presentation format;
  topic; a single mini-symposium (click a session in the reading pane or the
  History view).
- **Reading pane.** Title, authors with affiliations (presenter marked), the
  mini-symposium, the abstract (math rendered with KaTeX), a link to the
  abstract on Indico or in the book, uploaded slides/posters, similar
  abstracts and other abstracts by the same authors.
- **History.** Every meeting since 2009 on a timeline (place, dates, format,
  notes, links to the Indico event, book of abstracts, programme), with
  per-meeting numbers (abstracts, sessions, authors, share of first-time
  authors, distinctive two-word terms, largest sessions) and charts: abstracts
  per meeting by format, returning vs new authors, themes over time (hydrogen
  storage, machine learning, CO2 storage, …) and topic shares by year.
- **About page** ([about.html](https://mralbu.github.io/interpore-papers/about.html)): how the corpus was organized, embedded, clustered and mapped, in plain language.
- `llms.txt`, per-topic `llms/*.txt` and `llms-full.txt` for language models.

## What is published

Titles, authors and affiliations, abstracts, sessions, formats and links,
plus derived data (topics, map coordinates, similar-abstract links,
statistics). Never emails, the book PDFs or uploaded files: the site links to
events.interpore.org and interpore.org. The abstracts belong to their authors.

## Quick start

```sh
just setup        # Python environment (uv)
just fetch        # Indico exports + 2016/2017 books into data/raw/ (cached)
just build        # records, embeddings (bge-m3), topics, site data
just serve        # preview at http://localhost:8000
```

`just update` re-downloads the Indico exports and rebuilds (use it while a
meeting's programme is still changing, or to add a new meeting after adding
it to `meetings.yaml`). Every stage is cached, so only new or changed
abstracts are re-embedded.

## Pipeline

| Stage | Recipe | Output |
| --- | --- | --- |
| 0 | `fetch` | `data/raw/indico/<event>.json`, `data/raw/books/<year>.pdf` |
| 1 | `records` | `data/records.json` (one record per abstract), `data/records-report.txt` |
| 2 | `embed` | `data/embeddings/bge-m3/` |
| 3 | `topics` | `data/topics/topics.json` (UMAP map, HDBSCAN topics, c-TF-IDF keywords; names in `topics.yaml`) |
| 4 | `site-data` | `site/data/` (`papers.json`, `abstracts.json`, `topics.json`, `history.json`, `charts/`), `site/llms*.txt` |

`meetings.yaml` is the hand-curated list of meetings (with sources) that
drives both the fetch stage and the History view. `data/` is git-ignored;
only `site/` is published.

## Publishing

CI does not run the pipeline, so `site/data/` is committed. After a rebuild,
commit `site/` and push to `main`; `.github/workflows/pages.yml` checks the
published file types and sizes and deploys to GitHub Pages (Settings → Pages →
Source: GitHub Actions).

## Development

`just check` runs pytest and ruff. Design notes, source quirks and decisions
are in [AGENTS.md](AGENTS.md).

File: site/llms/electrodes-fuel-cells-and-batteries.txt (part 1 of 18)
# Electrodes, fuel cells and batteries

> 274 InterPore abstracts in this topic, newest meeting first. Topic keywords: electrode, electrodes, gdl, fuel, electrochemical, cell, electrolyte, transport, membrane, battery.

Index of all topics: https://mralbu.github.io/interpore-papers/llms.txt

## Modeling Hydrogen Flow Around and Through Porous Pellets for Hydrogen-Based DRI

- ID: IP2026-105, InterPore2026, Poster
- Authors: Prajwal Reddy, Staffan Lundström, Anna-Lena Ljung, Fredrick Engström, Gunnar Hellström
- Session: MS09 Pore-Scale Physics and Modeling
- [Source](https://events.interpore.org/event/58/contributions/8598/) · [On the site](https://mralbu.github.io/interpore-papers/#IP2026-105)

Hydrogen-based direct reduction (DRI) is a key route to eliminating CO$_2$ emissions from iron and steel production. Reactor-scale models of hydrogen DRI rely on effective transport properties such as permeability, pressure drop, and heat and mass transfer coefficients that emerge from complex flow through packed beds of porous iron ore pellets. To better understand and parameterize these pellet-scale transport mechanisms, detailed CFD simulations of hydrogen flow through idealized pellet-scale unit cells were performed. In this work, iron ore pellets are represented as porous bodies with an internal porosity of 0.22, embedded in a periodic computational cell. Hydrogen flow, at 1200K, is driven by a prescribed pressure jump across the cell, and the resulting velocity and pressure fields are solved using a finite-volume CFD solver. Two idealized pellet arrangements are compared using periodic unit cells: a body-centered cubic (BCC) configuration with a central pellet and a face-centered cubic (FCC) configuration with four pellets surrounding a central void. Despite the geometric simplicity, the simulations reveal that the flow does not distribute uniformly through the pore space. Instead, hydrogen organizes into a few dominant high-velocity channels that connect the inlet and outlet across the periodic cell, while other regions remain weakly flushed. In the BCC configuration, the central porous pellet increases resistance along the cell centerline and diverts most of the flow into side channels. In the FCC configuration, the absence of a central pellet creates a more open vertical pathway through the four-pellet junction, resulting in a narrower but more intense high-velocity core and a higher overall pressure drop for the same pressure driving force. These results highlight that pellet-scale flow in hydrogen DRI beds is governed by the topology of connected flow channels rather than by local gap width alone. The emergence of a small number of preferential high-velocity channels has direct implications for upscaling: these channels are expected to dominate both the effective permeability and once coupled with energy and species transport, the pellet-scale heat and mass transfer rates. The present pellet-scale CFD framework thus provides a physically resolved basis for calibrating Ergun-type correlations and effective transport coefficients used in reactor-scale models of hydrogen-based DRI. In the next step, non-idealized pellet bed configuration will be studied, and it would also capture the heat transfer between hydrogen flow and iron-ore pellets.

## In search of effective strategies for reducing platinum loss in polymer electrolyte membrane fuel cells

- ID: IP2026-120, InterPore2026, Online
- Authors: Gerard Agravante, Jeff Gostick
- Session: MS17 Electrochemical Processes in Porous Media
- [Source](https://events.interpore.org/event/58/contributions/8896/) · [On the site](https://mralbu.github.io/interpore-papers/#IP2026-120)

The cathode catalyst layer (CCL) is a highly heterogeneous porous medium and an essential component of polymer electrolyte membrane (PEM) fuel cells, as it is where the rate-limiting cathodic reaction occurs. As a result, its multiple physical phenomena and characteristics strongly influence the overall fuel cell performance and durability. In heavy-duty transportation applications, durability remains critical, with platinum catalyst degradation in the CCL being a significant issue. Platinum loss arises from the electrochemical dissolution of platinum particles, followed by transport of dissolved platinum ions and their precipitation within the membrane. Platinum loss reduces the electrochemically active surface area and the number of available catalyst sites for the cathodic reaction. While the influence of operating and voltage conditions on platinum degradation has been widely studied, the role of the porous microstructure in governing platinum loss remains poorly understood, largely due to the limited availability of pore-scale models for platinum degradation. In this work, a transient pore-scale model of platinum degradation in the CCL is utilized to systematically explore pore-scale design strategies for mitigating platinum loss. The impact of ionomer agglomerate morphology is studied by varying the agglomerate size distribution. Porosity effects are investigated by considering catalyst layers with different uniform total porosities, by imposing spatial variations in porosity across the CCL length, and by introducing localized constrictions. Platinum distribution effects are examined through two strategies: spatial variation in the number of platinum particles and spatial variation in particle diameter, all while keeping the overall platinum loading constant. Three metrics are used to assess the effectiveness of each strategy: performance, durability enhancement, and degradation homogeneity. Collectively, these approaches allow for the systematic decoupling of the impacts of agglomerate size, tortuosity, and platinum placement on platinum loss at the pore scale. A final case study is performed in which multiple effective strategies are combined. The results demonstrate how pore-scale structural design can be utilized to mitigate catalyst loss while preserving fuel cell performance, providing model-informed design guidance for the development of durable catalyst layers.

## Flow and Electrokinetic Transport in Nanoporous Media

- ID: IP2026-222, InterPore2026, Oral
- Authors: Moran Wang
- Session: MS13 Fluids in Nanoporous Media
- [Source](https://events.interpore.org/event/58/contributions/8730/) · [On the site](https://mralbu.github.io/interpore-papers/#IP2026-222)

Ion transport is ubiquitous in aqueous environments in biological, geological, chemical and environmental systems. Electrokinetics plays a very important and key role in some special cases where pore size is comparable to the screening length of electrical double layer. The applications include fuel cells and batteries, radiative waste disposal, high-quality water purification, and even ion channels in cells. This talk will present (1) electrokinetic and interface theories for ion transport in micro/nanoporous media; (2) a mesoscopic numerical framework for predictions and the validations by comparisons with theories and experimental data; (3) multiscale analysis in both spacial and temporal scales for special applications.

## Modelling of gas flow regimes in anodic flow channels of PEMWE

- ID: IP2026-255, InterPore2026, Oral
- Authors: Ahmed Elewaily, Gergely Schmidt, Insa Neuweiler
- Session: MS17 Electrochemical Processes in Porous Media
- [Source](https://events.interpore.org/event/58/contributions/8899/) · [On the site](https://mralbu.github.io/interpore-papers/#IP2026-255)

In proton exchange membrane water electrolysis (PEMWE), schematically illustrated in the attached figure, mass-transport processes in the anodic channels contribute significantly to performance losses. These channels carry liquid water and a gas phase mainly consisting of electrochemically generated oxygen, and the corresponding gas flow regimes strongly influence local mass-transport resistance and overall efficiency. Experimental studies have shown that annular flow and large gas slugs are associated with increased mass-transport losses and reduced efficiency [1–4]. These flow regimes depend on both operating conditions and the geometrical design of the channels, and their complex dependence on current density and flow rate makes modelling a valuable tool for identifying favourable designs and operating conditions. In this work, we develop a two-phase CFD model that explicitly resolves the gas flow patterns in the anodic flow channels. To the best of our knowledge, no study has yet modelled the flow regimes over a range of current densities, flow rates, and flow-field designs. Two key modelling assumptions are introduced. First, gas evolution at the porous transport layer (PTL)-channel interface is represented by an array of injectors on the channel wall, which mimic detachment sites but avoid explicit modelling of the electrochemistry. The gas mass flow rate at each injector is calculated from Faraday’s law based on the applied current density. Second, fully wetted channel walls are imposed to maintain a continuous water film without film-refinement techniques or complex dynamic contact angle models. The injector concept accounts for the influence of the PTL microstructure on gas emergence without resolving the porous medium itself. The spatial density of injectors is chosen according to the measured number of detachment sites per unit area at the PTL–channel interface reported by Wang et al. [5], such that the computational domain can be restricted to the channel flow fields. The simulations are performed with OpenFOAM, using a geometric Volume-of-Fluid (VOF) interface-capturing method for the water/gas system. The model is validated in three steps: (i) bubble size generated from a single injector is compared to the experimental measurements of Li et al. [6] at different flow rates; (ii) flow regimes at different current densities are qualitatively validated against the high-speed visualisations of Wu et al. [7]; and (iii) regime changes and large-slug size with liquid flow rate, qualitatively compared with the experimental findings of Wang et al. [5]. The framework is then applied to three anode flow-field designs (single serpentine, parallel, and pin-type channels) to investigate the impact of channel design on the gas flow regimes. The simulations show that the model can produce the formation of large bubbles and slugs and the transitions from dispersed bubbly flow to slug and annular flow under relevant operating conditions. At the same time, the present resolution and modelling assumptions limit the accurate representation of very small bubbles, particularly in the inlet segments of the channels. The resulting flow regimes from the model can provide a basis for understanding the link between operating conditions, gas flow patterns, and mass-transport losses in PEMWE anodes.

## Design of porous materials: use of a pore-network model to optimize wettability for catalytic CO2 electroreduction

- ID: IP2026-279, InterPore2026, Oral
- Authors: Martin Blunt, Hao Bin Wu, Ming-Liang Qu, Qian Zhao, Qingyang Lin, Sajjad Foroughi, Yaqiong Su, Zi-Tao Yu
- Session: MS05 Physics of multiphase flow in diverse porous media
- [Source](https://events.interpore.org/event/58/contributions/8340/) · [On the site](https://mralbu.github.io/interpore-papers/#IP2026-279)

We present a way to design porous materials using pore-network modelling that predicts the effects of pore structure and wettability on coupled heat and mass transport with reaction. As an example we investigate the performance of electrochemical devices where the wettability of the porous electrodes governs the reaction rate and overall performance. We present a predictive pore-scale network modelling framework that explicitly correlates wettability, fluid connectivity, and reactivity in catalyst layers for CO2 electroreduction in flow cells. Simulations reveal that introducing a hydrophobic pore fraction of ~35% establishes a mixed-wet state that maximizes the reactive area, which is quantified through the length of spatially distributed three-phase contact regions where electrolyte, CO2 and catalyst coexist. This configuration preserves CO2 accessibility while mitigating electrolyte flooding. We introduce polytetrafluoroethylene (PTFE) as a wettability-tuning additive and experimentally demonstrate that a tailored PTFE loading of 38 vol% in the catalyst yields enhanced C2+ production, with improvements of 24% in C2+/C1 selectivity and 14% in C2+ partial current density: this optimal fraction of hydrophobic material corresponds to the predictions of the pore-scale model. This work establishes wettability as an active, quantitative design parameter rather than a passive material property. Beyond CO2 reduction, this framework provides a generalizable principle for designing electrolyzers, fuel cells, flow batteries, and packed bed reactors containing porous materials. By coupling mechanistic modelling with experimental validation, this study provides both fundamental insight and a practical pathway toward scalable, high-performance electrochemical devices and reactors that are essential to sustainable energy and carbon-neutral technologies.

## Pore-scale transport effects of surface functionalization in silica aerogels

- ID: IP2026-281, InterPore2026, Online
- Authors: Yasemin Ozliman Farimaz, Betul Aksoy, Melih Soner Celiktas
- Session: MS09 Pore-Scale Physics and Modeling
- [Source](https://events.interpore.org/event/58/contributions/8605/) · [On the site](https://mralbu.github.io/interpore-papers/#IP2026-281)

Aerogels are porous materials that have been the subject of extensive research for many years. Monolithic silica aerogels, due to their continuous pore network structure and lack of inparticles voids, are model systems used to study transport phenomena at the pore scale. In monolith aerogels prepared by drying under ambient pressure, crack formation is a more common problem than with other drying methods. Therefore, the effects of surface functionalisation on the pore connectivity and transport pathways are directly evaluated using indirect indicators. For monolithic aerogels dried at ambient pressure, quantitative analysis of these effects is limited. In this study, monolithic silica aerogels were synthesized using tetraethyl orthosilicate (TEOS) via a two-step acid-base sol-gel process. Following this, hexamethyldisilazane (HMDS) surface silylation was applied to the aerogels to prevent shrinkage and cracking. After production, the surface chemistry was altered by post-grafting with controlled amounts of aminosilane, resulting in a series of samples with the same production history and geometry but at different functionalization levels. This strategy allows for the investigation of only the effect of surface functionalization, excluding structural differences that might occur during gel formation. Characterization studies were conducted to determine the cross-scale structure-function relationships of the synthesized aerogels. The three-dimensional pore architecture was quantified by X-ray microcomputed tomography, allowing the extraction of transport-related metrics such as porosity, pore connectivity, and crumpleness. Surface area and porosity analyzer (BET) analysis was performed to obtain information about surface area and pore size distribution. Nanometre-scale structural features were investigated using scanning electron microscopy (SEM). Surface chemistry and functionalization efficiency were validated by Fourier-transform infrared spectroscopy (FTIR) spectroscopy and thermogravimetric analysis (TGA). The results reveal that surface functionalization alters the transport regime by disrupting pore connectivity beyond a certain threshold. Although moderate amine binding largely preserves the pore accessibility, it was observed that tortuosity increases and effective pore accessibility decreases at higher functionalisation levels. This nonlinear behaviour demonstrates that surface modification can limit transport without a significant change in total porosity. This study aims not to develop a new material or adsorbent but rather to position monolithic silica aerogels as reference porous media to elucidate the effects of surface functionalization on transport at the pore scale. The findings highlight the importance of the balance between chemical properties and pore accessibility in the design of functional porous materials. Keywords: silica aerogels, surface functionalization, pore-scale transport.

## Observation of Gas and Water Distributions in a Proton Exchange Membrane Water Electrolyzer Using Operando X-ray CT

- ID: IP2026-303, InterPore2026, Oral
- Authors: Satoru Kato, Tetsuichiro Hayakawa, Toshikazu Satoh, Wataru Yoshimune, Yuki Higuchi, Yusaku Nishimura
- Session: MS10 Advances in imaging porous media: techniques, software and case studies
- [Source](https://events.interpore.org/event/58/contributions/8649/) · [On the site](https://mralbu.github.io/interpore-papers/#IP2026-303)

1. Background & Motivation Proton exchange membrane water electrolysis (PEMWE) is recognized as one of the promising options for green hydrogen production. To achieve high current density operation, efficient mass transport within the porous media is essential. While many studies have focused on oxygen gas removal in the anode porous transport layer (PTL), as pointed out in a recent review by Marefati et al. [1], there is a growing concern regarding liquid water accumulation in the cathode gas diffusion layer (GDL). Such the accumulation is suspected to hinder hydrogen discharge and increase hydrogen crossover. Therefore, a comprehensive understanding of the liquid and gas distributions in both the anode and cathode is required. This study aims to visualize the operando 3D distributions of oxygen and water to elucidate the transport phenomena across the membrane electrode assembly (MEA). 2. Experimental Method Operando X-ray CT imaging was performed at SPring-8 BL33XU (Toyota BL) to observe the gas and liquid distributions within a custom-designed PEMWE cell. Titanium paper was used as PTL in the anode and carbon paper was used as GDL on the cathode. The spatial resolution was 3 µm/voxel, and the scan time for each CT acquisition was 2 seconds. Measurements were conducted at room temperature under three applied cell voltages of 1.5 V, 1.75 V, and 2.0 V. Pure water was supplied to the anode during the measurements. 3. Results & Discussion Initial observations before electrolysis showed that the anode titanium paper was almost saturated with water. During electrolysis, the oxygen distribution under the flow channels exhibited a higher concentration near the catalyst layer. This trend agrees with previous literature. However, a distinct phenomenon was observed under the ribs, where the PTL pores were almost entirely filled with oxygen gas. This accumulation under the ribs suggests that rib width, water pressure, and PTL pore characteristics may influence gas evacuation pathways. On the cathode side, no liquid water was detected in the GDL prior to electrolysis. As the applied voltage increased from 1.5 V to 2.0 V, liquid water appeared within the GDL. This is due to the electro-osmotic drag from the anode. Water was first observed under the rib regions, and at higher voltages, separate liquid water regions also appeared under the channel regions. The distribution was notably marble-like across the GDL plane. This suggests that local transport is affected by local variations in the MEA components, such as the structural heterogeneities of the GDL, catalyst layer activity, or membrane characteristics. 4. Conclusion This study demonstrated the operando visualization of gas and water distributions in both anode and cathode porous media. The results suggest the importance of observing the entire MEA to understand the complex water management in PEMWEs. Furthermore, the observed non-uniform distributions in cathode indicate the need for further research into how structural variations contribute to the overall fluid transport in these porous media, providing a foundation for future investigations into mass transport optimization.

## A Numerical Analysis of Pore-Scale Two-Phase Flow in Porous Transport Layer of Proton Exchange Membrane Electrolyzer

- ID: IP2026-377, InterPore2026, Oral
- Authors: Silay Onder, Jure Oder, Lilla Koloszar, Simon Kuhn, Wim Munters
- Session: MS05 Physics of multiphase flow in diverse porous media
- [Source](https://events.interpore.org/event/58/contributions/8347/) · [On the site](https://mralbu.github.io/interpore-papers/#IP2026-377)

Green hydrogen, produced through water electrolysis powered by renewable energy sources, has emerged as promising route for industrial decarbonization and energy storage. Electrolyzers are essential units for this process, as they split water into hydrogen and oxygen using clean electricity. Among different types of electrolysis technologies, Proton Exchange Membrane (PEM) electrolyzers are particularly attractive due to their ability to operate at high current densities, generate hydrogen with high purity and efficiency, and their fast dynamic response. Despite significant technological progress, their commercialization and durability are still limited, and overall performance is strongly influenced by two-phase flow transport phenomena. On the anode side, oxygen gas evolves within the catalyst layer and flows concurrently with liquid water through porous transport layer (PTL) and flow channels. Inefficient gas removal leads to pore blockage, restricting water access to catalyst layer, increasing mass transport losses, and reducing conversion. Additionally, gas in the flow channels may form slugs, which obstruct the channel cross section and induce pressure drop, decreasing performance. For these reasons, detailed pore-scale and channel-scale understanding of these coupled gas-liquid transport mechanisms is essential for improving efficiency, durability, and scalability. To investigate pore-scale gas-liquid transport, a two-dimensional numerical model was developed using a randomly distributed array of circular fibers to represent the cross-section of a realistic PTL microporous structure. This approach lowers computational cost and enables examination of the underlying transport physics before extending the analysis to more complex domains. Computational geometry consists of a porous layer connected to an adjacent flow channel, allowing the study of bubble emergence in the PTL and its interaction with the channel region. Gas-liquid interface evolution, bubble growth, and breakthrough were resolved using the Volume of Fluid method in OpenFOAM. Parametric cases were evaluated by varying inlet flow rates and surface wettability. The 2D simulations are complemented by preliminary simplified 3D studies to examine the influence of the third spatial dimension on bubble distribution, transport pathways, and surface coverage patterns. Across all conditions, the simulations reveal that oxygen moves through the PTL by forming irregular, finger-like paths that gradually connect and create one or two main channels as the gas approaches the flow channel. When breakthrough occurs, larger bubbles appear in the channel, can briefly form slug-type patterns, and induce a sudden local pressure drop. The pressure inside the PTL changes together with the gas paths: it increases in narrow throats during fingering and decreases as the bubble approaches detachment. Parametric studies indicate that gas transport in the PTL is governed by capillary forces. Wettability has a strong influence on the flow pattern: hydrophilic surfaces produce clearer and more confined gas pathways, whereas increasing hydrophobicity leads to wider throats, less distinct fingering, and gas advancing as broader connected regions. In contrast, changes in inlet water velocity influence the local flow around active fingers but do not significantly alter the overall gas pathway. Overall, this work discusses pore-scale gas transport and breakthrough mechanisms in PTLs, using a combined 2D-3D modeling framework to assess how dimensionality influences capillary-driven pathway formation.

## Investigation of Flow Behaviour and Bubble Dynamics in Microscale Porous Media

- ID: IP2026-379, InterPore2026, Poster
- Authors: Selcuk Kizilcaoglu, Sara Gonzalez Ruiz, Delphine Laboureur, Aiman Ouazzani, Tom Bultreys
- Session: MS17 Electrochemical Processes in Porous Media
- [Source](https://events.interpore.org/event/58/contributions/8900/) · [On the site](https://mralbu.github.io/interpore-papers/#IP2026-379)

Electrolysis is a process that uses electrical energy to split water into hydrogen and oxygen gases. Oxygen is produced at the anode. Hydrogen is produced at the cathode. Gas bubbles can cover reaction zones, disturb fluid flow, and reduce system efficiency. Therefore, effective bubble removal is critical to maintain performance. This study focuses on characterizing bubble transport in micrometer scale porous media using MicroParticle Image Velocimetry (μPIV). The experimental setup is designed solely to study transport and does not include actual electrodes or hydrogen but is representative of an actual electrolysis process by respecting similar non-dimensional numbers. In this work, the simultaneous flow of gas and liquid phases in a microscale porous medium is experimentally characterized. The behavior of gas leaving the porous medium and entering the liquid channel is also analyzed. Local velocity distributions are measured with high spatial resolution using a high-resolution camera, laser, and synchronization system. Optical distortions are reduced by using refractive-index-matched fluids (e.g., ethyl salicylate or sodium iodide (NaI) solutions). Liquid and gas injection are precisely controlled with syringe pumps and a mass flow controller. The experiments generate a first dataset where the liquid velocity field measured by μPIV is coupled with bubble size, speed, detachment frequency, and coalescence behaviour, determined by image processing. The effect of initial velocities of both liquid and gas phases will be studied. The findings are expected to help optimize the design and operation of porous structures in applications such as fuel cells, water treatment, and biomedical devices. Acknowledgements: The authors acknowledge funding by Flanders Innovation & Entrepreneurship (VLAIO) of the Flemish Government, under the project with reference HBC.2023.0897.

## Multi-phase Flow and Bubble Management in Anion Exchange Membrane Water Electrolysis for Green Hydrogen Production

- ID: IP2026-423, InterPore2026, Oral
- Authors: Guangrong DENG, Liang AN, Lizhen WU, Qiang Zheng, Tianhao Wu
- Session: MS05 Physics of multiphase flow in diverse porous media
- [Source](https://events.interpore.org/event/58/contributions/8351/) · [On the site](https://mralbu.github.io/interpore-papers/#IP2026-423)

Anion exchange membrane water electrolysis is a promising technology for cost-effective green hydrogen production. However, its performance is strictly constrained by the coupled multiphase mass transport and reaction kinetics within the porous transport electrode. Specifically, the rapid accumulation of bubbles within the porous network often impedes electrolyte replenishment, leading to severe mass transport overpotentials. To resolve the structure-performance trade-offs, this study presents a multiscale framework combining pore-scale Lattice Boltzmann Method (LBM) simulations with experimental characterization. We systematically investigated the impacts of pore size (5–80 µm) and electrode thickness (0.5–2.0 mm) on cell performance. Micro-scale LBM simulations, utilizing Gaussian Random Field reconstruction to capture stochastic geometries, revealed a critical trade-off. The simulation results, validated by electrochemical measurements, indicate that while large pores facilitate mass transport by exponentially enhancing permeability and reducing tortuosity, they lead to a significant reduction in specific surface area and a two-fold increase in contact resistance. Conversely, increasing electrode thickness theoretically enhances electrochemical active surface area but is limited by mass transport. The effective reaction zone analysis indicates that the utilization rate of electrochemical active surface area in thick electrodes (2.0 mm) is strictly limited to less than 40% by deep-pore bubble accumulation and high pressure drop. To quantify these competing mechanisms, a performance loss index was proposed. This model decouples the overpotential contributions and identifies the optimal geometric architecture that balances active area and transport resistance. In summary, these findings provide quantitative guidelines for the rational design of porous electrodes to minimize ohmic and transport losses, enabling high-efficiency anion exchange membrane water electrolysis operation.

## Multicomponent mass transfer in the direct reduction of an iron ore pellet

- ID: IP2026-454, InterPore2026, Poster
- Authors: Menno Koning, Frank Peters, Yali Tang, Niels Deen, Kay Buist
- Session: MS08 Mixing, dispersion and reaction processes across scales in heterogeneous and fractured media
- [Source](https://events.interpore.org/event/58/contributions/8520/) · [On the site](https://mralbu.github.io/interpore-papers/#IP2026-454)

The steel industry is responsible for about 10% of the worlds CO2 emissions. As steel remains indispensable in our current and future society, the steel industry needs to make a rapid shift towards green steel production. Iron is the core ingredient of steel, and most of it is made by iron-making blast furnaces. The green steel production route will use a Direct Reduction Plant (DRP) in which iron ore will be reduced to iron using hydrogen or a mixture of natural gas and hydrogen. These Direct Reduced Iron (DRI) pellets are more prone to breakage than the Blast Furnace Iron (BFI) pellets, since the DRP does not have cokes reinforcing the pellet bed and the DRI pellets are much more porous. For accurate reduction and fracture predictions, a transient 3-D single-pellet model is made, to be able to handle multicomponent mass-transfer, dynamic boundary conditions, solid-phase transformation and pellet breakage. A first step towards this goal is taken with the development of a 1-D model, with a focus on the reduction process and mass transfer, while neglecting pellet breakage. The reduction process of iron oxide to iron is complex, as it can involve up to five co-existing solid phases, a changing pellet morphology, multicomponent mass-transfer and reaction kinetics that depend heavily on the reactor conditions, thus requiring a multi-scale approach. An additional challenge is the limitation in experimental possibilities, where it is particularly difficult to isolate the effects of the previously mentioned phenomena. Using a transient 1-D Finite-Difference approach, the direct reduction of an iron ore pellet is modelled. Syngas or methane gas is used as a reduction agent, where a multicomponent gas mixture (H2 – CO – H2O – CO2 – N2) is modeled using the Dusty Gas Model (DGM), accounting for concentration and pressure driven flow. The DGM is compared to the Wilke-Lee mixture diffusion model, in which a flux correction was applied to ensure mass conservation. Morphology evolution is implemented as the local change in porosity, and all oxidation/reduction states are solved for and tracked. Dynamic boundary conditions are applied to simulate realistic DRP conditions, and carburization reactions caused by the CO-CO2 system are included. The effect of cross-diffusion on the internal reduction profile under different conditions is investigated, as well as the importance of considering the radial molar profile of gas and solid phases. Issues with fitting and implementation of apparent kinetic rate constants are addressed, and an alternative approach is presented using more intrinsic rate constants. The model is validated against existing literature and experimental data.

## Engineering Microporous Layers in Polymer Electrolyte Water Electrolyzers

- ID: IP2026-463, InterPore2026, Oral
- Authors: Rafaël Vos, Antoni Forner-Cuenca
- Session: MS17 Electrochemical Processes in Porous Media
- [Source](https://events.interpore.org/event/58/contributions/8885/) · [On the site](https://mralbu.github.io/interpore-papers/#IP2026-463)

Porous transport layers (PTLs) are pivotal components in polymer electrolyte membrane water electrolyzers (PEMWEs). At the anode, the PTL is placed between the bipolar plate and the polymer electrolyte membrane and must provide sufficient electrical and thermal conductivity, efficient contact with the catalyst layer (which is deposited on a membrane) to maximize catalyst utilization, mechanical support, and the ability to efficiently remove generated gas bubbles. Furthermore, the corrosive anodic electrochemical environment (oxygen-rich) motivates the use of titanium materials for the state-of-the-art PEMWE PTLs due to the excellent stability of Ti. These include thermally sintered titanium powders, titanium/stainless steel felts, titanium foams, and titanium meshes.1 In recent years, the introduction of microporous layers (MPLs), inspired by polymer electrolyte fuel cells, have further enhanced the device performance2-4. However, there is a lack of fundamental understanding on how to deterministically design these materials. Through a rigorous and systematic study, we aim to elucidate the relationships between the three-dimensional structure of the PTL-MPL, their wettability, and the resulting mass transfer properties and performance. By obtaining this structure-composition-performance relationships, we hope to guide the design of advanced PTL-MPLs from the bottom-up. In this study we show how MPLs with different structural characteristics such as particle size, pore size and thickness can be produced using ultrasonic spraycoating. Particle size and thickness can be easily controlled using this method, but the porosity of the layer requires more in-dept study. Using a Design of Experiments (DoE) approach, we systematically investigate how spray-coating parameters influence the porosity of the microporous layer (MPL), including binder concentration, cosolvent ratio, and spraying temperature. Subsequently, MPLs with different characteristics can be produced and tested in a PEM electrolyzer to study which MPL properties give the optimal PEM water electrolysis performance. 1.Yuan, X.-Z. et al. The porous transport layer in proton exchange membrane water electrolysis: perspectives on a complex component. Sustain. Energy Fuels 6, 1824 1853 (2022). 2. Lettenmeier, P., Kolb, S., Burggraf, F., Gago, A. S. & Friedrich, K. A. Towards developing a backing layer for proton exchange membrane electrolyzers. J. Power Sources 311, 153 158 (2016). 3. Hasa, B. et al. Porous transport layer influence on overpotentials in PEM water electrolysis at low anode catalyst loadings. Appl. Catal. B Environ. Energy 361, 124616 (2025). 4. Liu, Y et al. Comprehensive Analysis of the Gradient Porous Transport Layer for the Proton-Exchange Membrane Electrolyzer. ACS Appl. Mater. Interfaces 16, 47357 47367 (2024)

## Multi-Region Hydrodynamic Modelling of Flow-Field–Electrode Interactions in Redox Flow Batteries

- ID: IP2026-474, InterPore2026, Poster
- Authors: Yiqi Sun, Vahid Niasar, Maria Perez-Page
- Session: MS06 Interfacial phenomena across scales
- [Source](https://events.interpore.org/event/58/contributions/8438/) · [On the site](https://mralbu.github.io/interpore-papers/#IP2026-474)

The performance and operation of vanadium redox flow batteries (VRFBs) strongly depend on two key aspects: electrochemical reactions, and fluid dynamics within the cell. This research focuses on the latter, which is governed by the coupled hydrodynamics of the flow-field channels and the porous electrodes. Accurately capturing this coupling represents a long-standing challenge in fluid mechanics simulations involving interacting free-flow and porous-media domains. This coupling becomes even more complicated to predict when assembly-induced compression results in spatially heterogeneous electrode properties. We present a custom multi-region solver implemented in OpenFOAM to resolve electrolyte flow in distinct channel and electrode domains. The channel region is governed by the incompressible Navier–Stokes equations, and the electrode is governed by Darcy flow. The domains are coupled through explicit interface conditions enforcing normal flux continuity, pressure compatibility, and Beavers–Joseph tangential slip. The framework's feature is a three-zone compression model that assigns compression-dependent permeability to under-rib, under-channel, and intrusion regions, reflecting the non-uniform deformation observed in assembled cells. Validation against literature experimental data and simulations (using ANSYS Fluent, COMSOL) shows that this heterogeneous representation is essential: uniform-electrode assumptions can lead to substantial deviations, whereas the three-zone model achieves agreement within 10% over experimentally characterised compression conditions (CR approximately 40–55%). Beyond pressure-drop prediction, the solver supports rapid hydrodynamic screening of candidate designs shows the non-Gaussian distribution of velocity in the electrode which leads to non-homogeneous reactions inside the electrode which is not favourable for optimal performance. This capability enables a comparative evaluation of serpentine versus interdigitated architectures and compression strategies, while maintaining a clear link to pressure drop and pumping power efficiency, providing a hydrodynamic basis for subsequent transport/reaction modelling and channel design iteration.

## Alkaline Water Electrolyzers: A Pore Network Modeling Approach

- ID: IP2026-567, InterPore2026, Online
- Authors: Mohammad Mehrnia, Jeff Gostick
- Session: MS17 Electrochemical Processes in Porous Media
- [Source](https://events.interpore.org/event/58/contributions/8895/) · [On the site](https://mralbu.github.io/interpore-papers/#IP2026-567)

Electrochemical production of hydrogen is an integral part of achieving a sustainable future, offering critical solutions for decarbonized residential heating and energy storage. Alkaline water electrolyzers (AWEs) are particularly promising as they eliminate the need for scarce iridium-based catalysts; however, their efficiency at high current densities is severely limited by gas evolution. In zero-gap configurations, the accumulation of bubbles deteriorates performance by blocking electrode pores. In this work, we employ a Pore Network Modeling (PNM) approach to resolve the pore-scale interactions between the gas phase and electrochemical transport. The developed framework explicitly couples the saturation of the gas phase with the transport of multicomponent ions and reaction kinetics. This allows for a quantitative analysis of how bubble accumulation drives a substantial increase in overpotential through the reduction of available active sites and the elongation of ionic pathways. Furthermore, the model is utilized to evaluate the potential of novel electrode architectures designed to mitigate gas blockage. This physics-based analysis provides a detailed understanding of transport limitations and establishes a robust computational platform for the future design and optimization of high-performance electrode microstructures.

## The role of porous media in durability and performance of fuel cells and electrolyzers

- ID: IP2026-569, InterPore2026, Oral
- Authors: Aimy Bazylak
- Session: MS17 Electrochemical Processes in Porous Media
