Repository: mralbu/interpore-papers

# InterPore Abstracts Explorer
An interactive explorer for the abstracts of the annual meetings of the
International Society for Porous Media (InterPore): 8,115 abstracts from
eleven meetings, 2016–2026, as a list, a topic map and a History view of the
conference since its first meeting in 2009. A sibling of
[sca-papers](https://github.com/mralbu/sca-papers).

## Abstracts, not papers

InterPore meetings collect **abstracts only**; there are no full papers or
proceedings to link to. What is online:

| Meetings | Source | In the explorer |
| --- | --- | --- |

File: site/llms/nanoconfined-fluids-and-adsorption.txt (part 1 of 13)
# Nanoconfined fluids and adsorption

> 211 InterPore abstracts in this topic, newest meeting first. Topic keywords: nanoporous, adsorption, confined, materials, pore, molecular, water, surface, bulk, mesoporous.

Index of all topics: https://mralbu.github.io/interpore-papers/llms.txt

## Phase Behavior of water-diol mixtures in mesoporous materials: from Bulk to SBA-15

- ID: IP2026-1037, InterPore2026, Poster
- Authors: Anna Westhues, Michael Fröba, Uta Sazama
- Session: MS13 Fluids in Nanoporous Media
- [Source](https://events.interpore.org/event/58/contributions/9104/) · [On the site](https://mralbu.github.io/interpore-papers/#IP2026-1037)

The development of sustainable solvent systems is a central objective in green chemistry, with aqueous mixtures playing a key role due to their environmental compatibility and tunable properties. In this context, water-diol mixtures have attracted increasing attention, as diols combine hydrophilic and hydrophobic characteristics and can modulate the physicochemical behavior of water. Liquid water exhibits complex and anomalous physicochemical properties, which become even more intricate in multicomponent systems, like water-diol mixtures, and under confinement. In such environments, competing hydrogen-bonding and hydrophobic interactions govern the phase behavior, which remains difficult to predict when molecular structure, composition and confinement effects are combined. To address this, phase transitions in water-diol mixtures are systematically compared between bulk systems and confined spaces, while differences between individual diols are used to gain insight into underlying interactions. The phase behavior of water-diol mixtures is investigated in both bulk and confined spaces. A homologous series of diols with varying OH-group separation including 1,2-ethanediol, 1,3-propanediol, 1,4-butanediol and 1,5-pentanediol, is considered in order to assess the role of molecular structure. Measurements are carried out over a wide temperature range (30 °C to 160 °C) using differential scanning calorimetry (DSC), with particular focus on melting, crystallization, and glass transition phenomena. In addition to bulk systems, confinement effects are examined using mesoporous SBA-15 with a characteristic pore size of 7 nm, representing model systems for porous materials relevant to sustainable technologies. In the bulk, a systematic depression of the melting temperature is observed with increasing diol concentration, eventually leading to mixtures in which crystallization is fully suppressed. In contrast, the glass transition temperature remains largely constant across compositions. Pronounced differences between individual diols are identified, reflecting the influence of chain length and odd-even effects, and providing insight into the underlying diol-water interactions. Under confinement, an additional melting point depression is observed, which appears to be largely independent of composition. Furthermore, significant modifications of the phase behavior occur, including changes in crystallization tendencies and glass transition characteristics. Systematic differences between diols indicate that molecular structure influences how confinement affects phase transitions. These findings highlight the impact of spatial confinement and surface interactions on thermodynamic and kinetic properties. Overall, these results contribute to a deeper understanding of aqueous diol systems in confined spaces and support the development of predictive models for complex fluids in nanoporous materials, relevant for the design of sustainable solvents.

## Water Dynamics in Porous Materials: What can we learn from Quasielastic Neutron Scattering?

- ID: IP2026-104, InterPore2026, Oral
- Authors: Alain Moreac, Denis Morineau, Jacques Ollivier, Jean-Marc Zanotti, Markus Appel, Michael Fröba, Nadim Kamar, Patrick Huber, Quentin Berrod, Ronan Lefort
- Session: MS13 Fluids in Nanoporous Media
- [Source](https://events.interpore.org/event/58/contributions/8727/) · [On the site](https://mralbu.github.io/interpore-papers/#IP2026-104)

Water confined in nanoporous materials is ubiquitous in many applications related to energy and environment. This includes porous solids for water purification, solid electrolytes, membranes for proton exchange fuel cells, nanofluidic devices and desalinization technology. Under these conditions, the structure and dynamics of water molecules is significantly altered with respect to the corresponding bulk state.1,2 This is a direct consequence of spatial restriction and liquid-surface interactions which become more prominent the smaller the pore size is. These effects obviously depend on the pore surface chemistry and the morphology (shape) of the material porosity. Interestingly, the water dynamics also depend on the length scale that is probed. For instance, different translational diffusion can be expected if it is monitored along a trajectory that is smaller than the pore size, that exceeds the diameter or even the grain size of nanoporous powder. To resolve this problem, a multi-scale experimental approach is an asset. In the present communication, we will discuss the opportunity offered by quasielastic neutron scattering methods to characterize the dynamics of confined water at the nanoscale, that is to say for a molecular displacement equal to or less than the pore size, which can therefore be considered as a complementary tool to NMR that accesses longer scales. Our talk will be illustrated by recent studies carried out on water-filled porous silicas and organosilicas with various surface chemistry, which allowed fine tuning of the surface hydrophilicity and ionic charge and results in significant change in the liquid water local dynamics.3,4 References 1 B. Malfait, A. Jani, J. B. Mietner, R. Lefort, P. Huber, M. Fröba, and D. Morineau, J. Phys. Chem. C, 125, 16864 (2021) 2 B. Malfait, A. Moréac, A. Jani, R. Lefort, P. Huber, M. Fröba, and D. Morineau, J. Phys. Chem. C, 126, 3520 (2022) 3 A. Jani, M. Busch, J. B. Mietner, J. Ollivier, M. Appel, B. Frick, J.-M. Zanotti, A. Ghoufi, P. Huber, M. Fröba, and D. Morineau, J. Chem. Phys., 154, 094505 (2021) 4 A. Mozhdehei, P. Lenz, S. Gries, S.-M. Meinert, R. Lefort, J.-M. Zanotti, Q. Berrod, M. Appel, M. Busch, P. Huber, M. Fröba, D. Morineau J. Phys. Chem. C, 129, 18311−18324 (2025) Acknowledgements Funding by ANR (FIDELIO ANR-22-CE50-0002), ANR-DFG (SolutinPore ANR-23-CE29-0028) and DFG, project number 492723217 (CRC 1585) is acknowledged.

## Diffusion-controlled and irreversible polyelectrolyte adsorption in nanoporous medium

- ID: IP2026-111, InterPore2026, Poster
- Authors: Nicolas Jouault, Emmanuelle Dubois, Didier Lairez, Laurent Michot, Marie Jardat, Kadda Medjoubi, Andrea Somogyi, Ali Vakilinejad
- Session: MS06 Interfacial phenomena across scales
- [Source](https://events.interpore.org/event/58/contributions/8433/) · [On the site](https://mralbu.github.io/interpore-papers/#IP2026-111)

The understanding and, in fine, control of the transport properties of charged polymers, i.e. polyelectrolytes (PEs), inside nanoporous media is important to design new devices for nanofluidic or for biological applications such as sequencing of DNA strands or designing pores for biosensors, filtration or chemical separation. In particular, the geometrical constraints imposed by the nanoporous medium and the existence of charges inside may modify interfacial phenomena such as the diffusion and adsorption of PE chains. Here we propose to address such phenomena through the use of anodic aluminum oxide (AAO) membranes (synthesized in the lab) as model nanoporous medium. First, extensive characterization has shown that AAOs are made of non-connected, parallel cylindrical and monodisperse nanochannels with perfectly tunable diameters, Dp (10-100 nm), interpore distance, Dint (50-150 nm), and length, Lp (10 to 60 μm, see SEM section view in fig. 1) [1,2]. When immersed in solution, the AAO wall charge depends on pH and the isoelectric point of the walls is around pH=9 [3,4]. At low pH ( 10) they are negatively charged. Then, multiple transverse streaming potential measurements have been carried out to monitor, through the ζ-potential determination of the wall surface, the penetration of a well-known PE, sodium polystyrene sulfonate (NaPSS) in AAO [3]. A typical ζ-potential evolution with time can be described as follows. At t=0, the AAO is positively charged and, in contact with PE, a charge reversal from positive to negative can be observed until the ζ-potential stabilizes at a constant value, suggesting a gradual adsorption of PE chains at the surface until equilibrium is reached. Our analysis of the ζ-potential curves for different AAO geometries (Dp, Lp) and PE characteristics (concentration or molecular weight) reveals that PE penetration is driven by diffusion and that adsorption is irreversible. Additional X-ray fluorescence imaging experiments, an analytical technique with high spatial resolution, have been performed to map the amount of PE as a function of PE penetration time. It confirms the gradual penetration and adsorption along the nanochannel correlating well with the ζ-potential variation. All combined, it leads us to propose a model to explain all the results: the first PE chains adsorb onto the first accessible sites on the AAO and the following chains must gradually diffuse along the channel to find the next available free sites, and so on until the surface is fully saturated (see Scheme in Fig. 1). So far, the kinetic of penetration has not been addressed quantitatively because the estimated quantity of PE inside AAO is low (hundreds of ppm), preventing the use of classical analytical techniques. Our results shows that the diffusion and adsorption mechanism of PE inside nanoporous medium can be quantitatively assessed by combining streaming potential experiments and X-ray fluorescence imaging.

## Adsorption and Thermal Conductivity in Nanoporous Materials: Underlying Molecular Mechanisms and the Rattle Effect

- ID: IP2026-131, InterPore2026, Oral
- Authors: Benoit Coasne, Nikolas Ferreira de Souza, Cecilia Herrero, Thomaz Rossetti Ghizoni, Luis Mercier Franco
- Session: MS13 Fluids in Nanoporous Media
- [Source](https://events.interpore.org/event/58/contributions/8740/) · [On the site](https://mralbu.github.io/interpore-papers/#IP2026-131)

Nanoporous materials are at the heart of numerous important applications: adsorption (gas sensing, drug delivery, chromatography), energy (hydrogen storage, fuel cells and batteries), environment (phase separation, water treatment, nuclear waste storage), Earth science (exchange between the soil and the atmosphere), etc. In this talk, While confinement and surface effects on fluids severely confined in their porosity are well documented, the thermal behavior of nanoporous solids subjected to fluid adsorption remains puzzling in many aspects. With striking phenomena such as the so-called rattle effect, through which fluid/solid collisions decrease the overall thermal conductivity, the solid thermal conductivity and, more generally, heat transfer and dispersion in these complex systems challenge classical approaches (e.g., mixing rules including effective medium approaches fail to capture such effects as shown here). In particular, a robust molecular framework to describe the crossover between the decrease in thermal conductivity through the rattle effect in very narrow pores and the increase in thermal conductivity when replacing vacuum with a fluid phase in larger pores is still missing. Here, using a prototypical model of fluid-filled nanoporous materials, we perform a molecular simulation study to shed light on the parameters that govern the rattle effect in nanoporous solids. First, by varying the fluid/fluid, fluid/solid, and solid/solid interaction strengths as well as the fluid number density and mass density, we unravel the ingredients that lead to the essential coupling between fluid adsorption and phonon transport. Second, despite this complex interplay, inspired by pioneering molecular approaches on the rattle effect, we show that all data obey a simple statistical physics model that relies on the change in the speed of sound due to the fluid adsorbed density and the decrease in phonon lifetime due to scattering by fluid molecules. This framework, which provides a simple formalism to rationalize the thermal behavior of this class of solid/fluid composites, points to a decrease in thermal conductivity upon fluid confinement (up to 30% in some cases). Such an effect paves the way for the design of novel applications involving fluids in interaction with nanoporous materials.

## Glassy Dynamics of LiCl Solution in Nanopores Media

- ID: IP2026-132, InterPore2026, Poster
- Authors: Armin Mozhdehei, Mohammad Nadim Kamar, Basma Dupont, Ronan Lefort, Alain Moréac, Agathe Belime, Denis Morineau
- Session: MS13 Fluids in Nanoporous Media
- [Source](https://events.interpore.org/event/58/contributions/8748/) · [On the site](https://mralbu.github.io/interpore-papers/#IP2026-132)

Fluids confined in nanoporous media exhibit dynamical and thermodynamic properties that can differ markedly from their bulk counterparts due to restricted geometry, interfacial effects, and modified intermolecular interactions. Aqueous electrolyte solutions represent a particularly rich class of confined fluids, where ion hydration and ion–water coupling introduce additional complexity. In this contribution, we investigate the molecular dynamics of glass-forming LiCl aqueous solutions (LiCl·6H2O) in bulk and under nanoconfinement in mesoporous silica matrices (SBA-15 and MCM-41, pore sizes 4 - 8 nm). The study combines differential scanning calorimetry (DSC), Raman spectroscopy, broadband dielectric spectroscopy, nuclear magnetic resonance (NMR), and quasi-elastic neutron scattering (QENS) to probe confinement effects across complementary time and length scales. DSC reveals an increase in the glass transition temperature under confinement, while Raman spectroscopy evidences a strong perturbation of the hydrogen-bond network induced by LiCl that persists in nanopores. Dielectric spectroscopy shows a systematic reduction of ionic dc-conductivity in confined systems. NMR measurements also indicate that nanoconfinement does not alter the temperature at which the T₁ relaxation minimum occurs. To directly access microscopic dynamics, QENS experiments were performed on the IN13 backscattering spectrometer (ΔE ≈ 8 µeV) at ILL, using elastic fixed window scans (EFWS) to extract mean square displacements and inelastic fixed window scans (IFWS) to characterize translational dynamics via Arrhenius and jump-diffusion models. QENS results show that bulk LiCl solutions exhibit diffusion coefficients significantly lower than bulk water, reflecting strong ion–water coupling in the glass-forming regime. Under confinement, the effect on translational diffusion is moderate. For water confined in SBA-15, diffusion coefficients differ from bulk values by ~20%. A comparable relative variation is observed for LiCl solutions; however, given the resolution of IN13 for low values of the transfer of momentum, a precise quantitative determination of confined electrolyte diffusion remains limited. These results indicate that nanoconfinement induces clear changes in thermodynamics and local dynamics, while its impact on translational diffusion in concentrated LiCl solutions remains relatively weak. The findings provide molecular-level constraints for modeling transport and relaxation in confined electrolytes relevant to natural and engineered nanoporous systems.

## Exploring Structural and Thermal Transitions in Diamine-Water Binary Solutions: Bulk vs. Confined Systems via DSC and WAXS

- ID: IP2026-147, InterPore2026, Poster
- Authors: Sonja Kemmerer, Andreas Meyer, Michael Fröba
- Session: MS13 Fluids in Nanoporous Media
- [Source](https://events.interpore.org/event/58/contributions/8749/) · [On the site](https://mralbu.github.io/interpore-papers/#IP2026-147)

In the context of green chemistry, the ongoing search for alternative green solvents remains a key area of research. Given that aqueous solutions in nature typically occur in confined spaces, such as in stone or clay, the study of aqueous solutions in small confinement is particularly intriguing. Additionally, the concept of binary water-hydrotrope solutions is of particular interest. Hydrotropes are amphiphilic organic molecules that significantly enhance the solubility of non-polar compounds in water. While they serve a similar phase-modulating role as surfactants, hydrotropes are generally much shorter in chain length and do not form micelles.[1] Alkanediamines, with ethylenediamine (EDA) being the most commonly studied representative, well-known for its CO2 capture capabilities and use as ligand in coordination chemistry. Numerous studies have been conducted on the behaviour of confined water[2] [3] [4] and its binary solutions with other compounds, such as salts or alcohols.[5] [6] [7] In contrast, the aqueous solutions of alkanediamines have yet to be extensively studied. To investigate the bulk phase behaviour of aqueous alkanediamine solutions, we performed differential scanning calorimetry (DSC) measurements on the bulk solutions. While our DSC measurements of the bulk systems yielded consistent and clear results, the complex phase behaviour of binary diamine-water solutions remained ambiguous. Recent wide-angle X-ray scattering (WAXS) measurements have suggested the presence of multiple coexisting phases, which appear to be dependent on both temperature and system composition. Furthermore, spectroscopic approaches agree with these findings. Of particular interest is the interplay between different types of phenomena, such as thermal and structural transformations, as well as thermodynamic effects. These include glass transitions, the depression of a substance’s melting point when another is introduced, and observable phase separations during cooling. Based on the bulk phase behaviour of the solutions, even more intriguing phase behaviour is anticipated for aqueous alkanediamine solutions in confinement, ranging from melting point depression to suppressed phase separation and crystallization. This aspect is primarily studied using DSC, with a variety of mesoporous host materials, such as SBA-15 and MCM-41silica as well as periodic mesoporous organosilicas (PMOs). This methodological approach allows for the investigation of how pore size and surface chemistry influence phase behaviour in confinement.

## Effect of cross-sectional geometry, pore diameter and varying hydrophilicity on the water droplet confined in a-silica nanopores

- ID: IP2026-233, InterPore2026, Poster
- Authors: Gopi Kundia, Kaustubh Rane
- Session: MS13 Fluids in Nanoporous Media
- [Source](https://events.interpore.org/event/58/contributions/8751/) · [On the site](https://mralbu.github.io/interpore-papers/#IP2026-233)

Mesoporous silica materials have been extensively studied for several decades, with a notable increase since the late 20th century. They are crucial in various scientific fields, including catalysis, drug delivery, adsorption, sensing, CO₂ sequestration, and separation technologies, owing to their material properties, such as a high surface area-to-volume ratio, tunable porosity, ease of surface functionalization, biocompatibility, and the unique behavior of fluids under confinement. Understanding water confined in amorphous silica nanopores is crucial because confinement and surface interactions alter the structural, dynamic, and thermodynamic properties of water relative to its bulk state. These properties govern the fundamental processes, such as adsorption, transport, capillary condensation, and phase behavior in silica nanopores, thereby directly influencing the material applications. To have molecular-level insights, several simulation studies have investigated the behavior of water in silica nanopores, focusing on adsorption, transport, and phase transitions. However, these investigations used crystalline pores, with limited attention to pore geometry and surface wettability. In this study, we employ molecular dynamics simulations to investigate the behavior of water confined in amorphous silica nanopores. Our earlier study, which used a Lennard-Jones solid and fluid, demonstrated that the cross-sectional geometry, pore size, and solid-fluid interaction strength significantly impact droplet stability and phase behavior.[1] In this work, we extend the investigation to a more realistic system by employing molecular dynamics simulations to study water confined in functionalized amorphous silica nanopores. Specifically, we examine how surface wettability (tuned via methyl functionalization), cross-sectional geometry (circular, hexagonal, square, and triangular), and pore diameter (1–6 nm) influence the stability, density distribution, self-diffusivity and meniscus shape of the confined liquid. We identify a confinement-driven crossover in silica nanopores, where water transitions from an adsorption-dominated molecular clustering regime under extreme confinement (1–2 nm) to a stable, bulk-like capillary liquid column at larger diameters (6 nm), with intermediate pore sizes exhibiting pronounced transitional behavior. In methyl-functionalized pores (except the smallest system), these liquid-like columns remain segmented into discrete water clusters separated by vapor-like regions. Moreover, we observe that the pore geometry modulates the stability and connectivity of water columns/clusters in hydrophilic/hydrophobic nanopores. While experimental studies offer valuable macroscopic insights, molecular simulations provide a detailed atomistic understanding essential for capturing the local and interfacial behavior, as well as the dynamic properties of confined fluids. Our findings aim to deepen the fundamental knowledge of confined water in realistic silica systems and guide the rational design of functional mesoporous materials for target applications.

## Design Strategies for Enhancing Gas Separation with High-Performance Mixed Matrix Membranes

- ID: IP2026-310, InterPore2026, Poster
- Authors: Mehdi Ghasemi, Lev Sarkisov, Masoud Babaei
- Session: MS01 Porous Media for a Green World: Energy & Climate
- [Source](https://events.interpore.org/event/58/contributions/8159/) · [On the site](https://mralbu.github.io/interpore-papers/#IP2026-310)

In response to the urgent need for efficient carbon dioxide (CO₂) capture techniques from industrial processes, membrane-based gas separation has emerged as a promising approach due to its cost-effectiveness, safety, environmental benefits, and energy efficiency. Among the various materials employed, polymeric membranes have attracted considerable attention because of their suitability for large-scale deployment. However, despite the successful commercialization of polymeric membranes, they suffer from an inherent permeability–selectivity trade-off. A promising strategy to overcome this limitation involves the use of mixed matrix membranes (MMMs), which integrate porous fillers within a polymer matrix. MMMs combine the processability of polymers with the superior selectivity and permeability of porous materials. The development of efficient MMMs depends on several critical factors, including membrane morphology, polymer type, filler particle characteristics, particle dispersion, plasticization, and physical aging. Performance enhancements can also be achieved through modifications such as optimizing filler size, shape, and loading, adding additives, and implementing surface modifications on fillers. In this presentation, I will share our recent findings on how geometrically optimized fillers can significantly improve the efficiency of MMMs designed for gas separation. In the first part of the presentation, I will discuss how Platonic-shaped fillers influence the design criteria for optimal membranes using a computational approach. The evaluation considers both single- and binary-gas transport to assess permeability and selectivity. The second part of the presentation focuses on the design of MMMs by identifying the sources of incompatibility that prevent achieving ideal membrane performance and on developing effective strategies to overcome these challenges.

## Periodic Mesoporous Organosilicas as Host Materials for Studying Surface Chemistry and Pore Size Effects on the Properties of Nanoconfined Water

- ID: IP2026-362, InterPore2026, Oral
- Authors: Philip Lenz, Sandra König, Sophia-Marie Meinert, Uta Sazama, Michael Steiger, Michael Fröba
- Session: MS13 Fluids in Nanoporous Media
- [Source](https://events.interpore.org/event/58/contributions/8733/) · [On the site](https://mralbu.github.io/interpore-papers/#IP2026-362)

Water is undoubtedly the most important substance on earth. It is ubiquitous in nature and a necessary liquid for the emergence of life. Although by far the most classic liquid encountered in everyday life, water presents many unusual physical properties, which are not yet fully understood. A large number of studies have highlighted the crucial role of hydrogen-bonding interactions between water molecules in determining the peculiar liquid structure and physicochemical properties of water. In most frequent situations, water is found as spatially confined or in an interfacial state rather than forming a bulk phase. From a fundamental point of view, confining water at the nanoscale in prototypical porous solids has turned out to be particularly adequate in order to better understand the unusual behavior of interfacial water. Among several types of confinement, including clays or zeolites, the mesoporous SBA-15 and MCM-41 silicas are particularly suited hosts due to their well-defined porous geometry formed by ordered cylindrical channels. While MCM-41 and SBA-15 silica provided an adjustable pore size and can address the geometrical aspect of the nanoconfinement, the evaluation of the effect of surface interaction on the water properties is limited due to the unchanged chemical composition. In order to extend current knowledge, which has so far been based on a few studies on grafted silicas, we are contemplating new opportunities offered by the molecular scale imprint of the water−surface interaction. Periodic mesoporous organosilicas (PMOs) are particularly well-suited, though barely used in water studies so far. In contrast to the MCM-41 silica the PMOs can contain organic bridging units within the quasi-crystalline pore walls and therefore a periodically modulated surface polarity [1]. The chemistry of these bridging units can vary from hydrophilic to hydrophobic and can also contain surface ionic charge with localized cations and exchangeable anions. Unlike post-synthetically surface-grafted nanoporous silicas, PMOs allow a stoichiometric control of a periodically alternating surface chemistry along the pore channel. Here, we present new insights into how surface chemistry and pore size influence the properties of nanoconfined water. We studied water in PMOs with pore diameters in the range of 2-5 nm. In these materials, the molecular mobility of water as well as its melting point and the properties of the non-freezable water layer (so-called t-layer) are influenced by the polarity of the organic moiety [2-6]. Surface hydrophilicity has little effect on melting point depression in larger pores but becomes increasingly influential as pore size decreases. In hydrophobic PMOs, water exhibited larger melting point depression, lower specific enthalpies, and thicker t-layers with lower average density than in hydrophilic ones. In contrast, charged PMOs behaved differently: despite higher hydrophilicity, confined water exhibited a larger melting temperature depression, lower specific enthalpy, larger critical pore radius, and comparatively thicker t-layers, likely due to higher disorder of the hydrogen-bonding network close to the surface [4,6]. Moreover, the t-layer density did not follow a simple trend based solely on hydrophilicity. These results highlight the complex interplay between pore size, surface chemistry, and interfacial water behavior.

## Experimental observation of the dependence of a liquid adsorbate’s elastic modulus on the pore size

- ID: IP2026-366, InterPore2026, Oral
- Authors: Klaus Schappert, Rolf Pelster
- Session: MS13 Fluids in Nanoporous Media
- [Source](https://events.interpore.org/event/58/contributions/8754/) · [On the site](https://mralbu.github.io/interpore-papers/#IP2026-366)

Simulations predict that elastic moduli of nanoconfined adsorbates depend significantly on the pore size [1]. However, until now this has not yet been confirmed experimentally. Using ultrasonic measurements, we study in this presentation the longitudinal modulus $\beta_{Ar,ads}$ of liquid argon in porous glass samples with different pore radii between 1.8 and 12.8 nm. Our analysis of the measured moduli of empty and filled samples shows that the modulus of the confined liquid argon increases linearly with the inverse pore radius, $1/r_P$. Thus, our measurements supply the first experimental indication of the theoretically predicted pore size dependence.

## Coupled dynamics of imbibition, evaporation and precipitation in nanoporous media

- ID: IP2026-428, InterPore2026, Oral
- Authors: Bin Pan, Mingshan Zhang, Patrick Huber
- Session: MS13 Fluids in Nanoporous Media
- [Source](https://events.interpore.org/event/58/contributions/8726/) · [On the site](https://mralbu.github.io/interpore-papers/#IP2026-428)

Spontaneous imbibition driven by capillary forces in nanoporous media underpins a wide range of natural and engineered processes, including water transport in plants and soils, oil recovery in rocks, drug delivery, and nanofabrication. Classical porous-media theories predict that evaporation limits imbibition by establishing a dynamic balance between capillary inflow and evaporative outflow, that precipitation blocks pore connectivity and suppresses further liquid advance. Here, we show that imbibition in nanoporous media can depart markedly from these classical expectations. Using a combination of in situ characterization techniques, multiscale imaging, and modeling, we investigate the coupled roles of capillary flow, evaporation, and precipitation in governing liquid transport. Our results reveal previously unrecognized mechanisms controlling imbibition dynamics and interfacial evolution in nanoporous systems, providing new insight into fluid transport in porous media and suggesting opportunities for manipulating capillary-driven flows in energy, environmental, materials, and biomedical applications.

## From Molecular Fluctuations to Coupled Transport: A Space- and Time-Dependent Onsager Matrix

- ID: IP2026-523, InterPore2026, Oral
- Authors: Minh-Thê Hoang, Ian Bourg
- Session: MS13 Fluids in Nanoporous Media
- [Source](https://events.interpore.org/event/58/contributions/8743/) · [On the site](https://mralbu.github.io/interpore-papers/#IP2026-523)

Understanding transport phenomena in confined fluids remains a central challenge in liquid-state theory. When liquids are restricted to nanometric dimensions—such as in porous materials, mineral interfaces, and synthetic or biological nanopores—the large surface-to-volume ratio amplifies interfacial interactions and molecular-scale inhomogeneities. As a result, transport becomes highly sensitive to local structure, dynamics, and external gradients, enabling controlled coupling between fluid flow, solute transport, heat transfer, and charge dynamics. These effects underpin a wide range of applications, including energy conversion and storage, water purification, and nanopore-based sensing. While continuum descriptions of coupled transport are well established at mesoscopic and macroscopic scales, nanoscale confinement introduces dominant contributions from thermal fluctuations, adsorption, electrical double layers, and molecular friction that are not adequately captured by standard constitutive relations. Addressing this regime therefore requires a framework that explicitly accounts for spatial non-locality and temporal memory effects at the molecular level. Here, we introduce a unified approach based on a space- and time-dependent response matrix to characterize transport in confined fluids. Our framework formulates a generalized linear response relation linking local fluxes of mass, solute, heat, and charge to their conjugate driving fields—pressure, chemical potential, temperature, and electric potential. The resulting coupled response kernel captures non-local and transient correlations arising from confinement. We extract this kernel from equilibrium molecular dynamics simulations using an extended Green–Kubo formalism, thereby establishing a direct connection between microscopic fluctuations and collective transport behavior. This methodology allows us to resolve fundamental processes such as molecular layering, coupled advection–diffusion of solutes and heat, and charge relaxation, and to examine how coupled transport emerges across spatial and temporal scales. Beyond providing spatially resolved transport coefficients, the present framework offers a transparent bridge to extended continuum descriptions, including dynamical density functional theory and mode-coupling theory. By linking atomistic dynamics to macroscopic transport formulations, our results advance the understanding of solid–fluid interfaces in nanoporous materials and provide a robust basis for modeling coupled transport processes at the nanoscale, with implications for energy, environmental, and subsurface systems.

## Gas Separation through Nanoporous Graphenes: insights from Molecular Simulations

- ID: IP2026-57, InterPore2026, Oral
- Authors: Guillaume Galliero, Juncheng Guo, Romain Vermorel
- Session: MS13 Fluids in Nanoporous Media
- [Source](https://events.interpore.org/event/58/contributions/8745/) · [On the site](https://mralbu.github.io/interpore-papers/#IP2026-57)

In the context of energy transition and carbon dioxide emission reduction, the optimization and development of techniques for separating chemical species in the gas phase is a crucial challenge. Membrane separation and selective adsorption are attractive solutions due to their low energy costs compared to other processes (e.g., cryogenic distillation). In this context, innovative materials such as 2D membranes appear promising: in addition to their advantageous physicochemical properties, they significantly reduce the cost of gas compression. Whether to optimize their performance or guide their design, the theoretical prediction of their transport and separation properties is a goal of great importance. This presentation summarizes work aimed at clarifying the mechanisms of gas adsorption and diffusion in this type of material, focusing on the example of nanoporous graphene membranes. The proposed methodology relies on molecular simulations to document key mechanisms for inclusion in tractable theoretical models, most often in the form of scaling laws or analytical formulas that highlight the link between performance and membrane structural properties [1]. The case of permeation and separation of small gas molecules is considered, and the importance of taking flexibility into account in graphene molecular models is highlighted [2].

## Capillary Flow of Aqueous Solutions in Nanopores

- ID: IP2026-588, InterPore2026, Oral
- Authors: Abir-Wissam Boudaoud, Laurent Joly, Olivier Vincent
- Session: MS13 Fluids in Nanoporous Media
- [Source](https://events.interpore.org/event/58/contributions/8734/) · [On the site](https://mralbu.github.io/interpore-papers/#IP2026-588)

Aqueous solutions confined within nanopores play a fundamental role in both natural and technological systems, governing processes such as ion regulation in cells, desalination, blue energy generation and the durability of construction materials. In this project, we aim to investigate the flow and phase behavior of aqueous solutions and the possible deviations from bulk behavior caused by nanoconfinement. Particular attention is devoted to hydrotropic compounds, which, beyond their role as green solvents, enable the modulation of the interactions among water, solutes, and pore surfaces. Experimentally, we investigate the imbibition of water into nanoporous silica at different solute concentrations and relative humidities. In parallel, we employ molecular dynamics (MD) simulations to investigate the capillary flow of aqueous glycerol and ethylene glycol (EG) through a single nanopore at varying concentrations, and generalize the framework to describe any aqueous mixture flowing within a nanopore of given wettability properties, by tuning the mutual interactions among the solvent, solute and pore. Experimental results show qualitative deviations from Lucas-Washburn behavior, with the square of the filling length exhibiting a non-linear trend except for water, highlighting the influence of the solute. A two-regime flow was observed in glycerol solutions which can be explained by a possible solute-solvent demixing. This hypothesis is supported by MD simulations, which show that glycerol and EG exhibit a slower filling rate and preferential adsorption onto the pore walls compared to water. These findings provide new insights into the role of solute-solvent-pore interactions in nanoconfined flows and provide a basis for predicting and controlling transport in nanoporous systems.

## Cavitation in Confined Fluid

- ID: IP2026-605, InterPore2026, Oral
- Authors: Benedicte Lebeau, Etienne Rolley, Habiba Nouali, Joël Puibasset, Kristina Davitt, Panayotis Spathis, Patricia Ott, Paul Coutin
- Session: MS13 Fluids in Nanoporous Media
- [Source](https://events.interpore.org/event/58/contributions/8735/) · [On the site](https://mralbu.github.io/interpore-papers/#IP2026-605)
