Repository: mralbu/interpore-papers

# InterPore Abstracts Explorer
An interactive explorer for the abstracts of the annual meetings of the
International Society for Porous Media (InterPore): 8,115 abstracts from
eleven meetings, 2016–2026, as a list, a topic map and a History view of the
conference since its first meeting in 2009. A sibling of
[sca-papers](https://github.com/mralbu/sca-papers).

## Abstracts, not papers

InterPore meetings collect **abstracts only**; there are no full papers or
proceedings to link to. What is online:

| Meetings | Source | In the explorer |
| --- | --- | --- |

File: site/llms/wellbore-cement-integrity.txt (part 1 of 4)
# Wellbore cement integrity

> 56 InterPore abstracts in this topic, newest meeting first. Topic keywords: wellbore cement, co2, integrity, corrosion, samples, leakage, wells, cements, storage, carbonation.

Index of all topics: https://mralbu.github.io/interpore-papers/llms.txt

## Micro-CT and SEM characterization on biochar-modified wellbore cement exposed to a CO2-rich environment

- ID: IP2026-227, InterPore2026, Oral
- Authors: Liwei Zhang, Theogene Hakuzweyezu, Manguang Gan, Yan WANG
- Session: MS10 Advances in imaging porous media: techniques, software and case studies
- [Source](https://events.interpore.org/event/58/contributions/8647/) · [On the site](https://mralbu.github.io/interpore-papers/#IP2026-227)

In this study, comprehensive micro-CT and SEM analyses were conducted on wellbore cement (both a control wellbore cement sample and a CO2-resisting biochar-modified wellbore cement sample) exposed to high pressure CO2, mimicking typical geologic CO2 storage conditions. Micro-CT and SEM images revealed that for CO2 alteration of the control sample, the pore volume at the sample surface increased with the alteration time. The cement’s structure and material composition underwent significant changes. In contrast, the CO2-resisting biochar-modified wellbore cement sample demonstrated greater effectiveness in mitigating CO2 alteration, with a 30.97% inhibition efficiency of alteration compared with the control sample. The micro-CT and SEM characterization results of the CO2-resisting biochar-modified wellbore cement revealed two primary reinforcement mechanisms: (1) promoting the fast growth of calcite within the pores of the cement near the sample surface and (2) preventing CO2 infiltration due to the preloaded CO2 within the pores of the biochar, along with its water-holding capacity, which aids in internal curing within the cement matrix.

## Chemo-Mechanical Characterisation of Effects and Working Dynamics of Nanosilica in Wellbore Cement Sheath for Advanced Application

- ID: IP2026-299, InterPore2026, Oral
- Authors: Chigbo Waliezi, Dirk Engelberg, Majid Sedighi, Mojgan Hadi Mosleh
- Session: MS01 Porous Media for a Green World: Energy & Climate
- [Source](https://events.interpore.org/event/58/contributions/8203/) · [On the site](https://mralbu.github.io/interpore-papers/#IP2026-299)

The leakage of CO2 from Portland cement has recently attracted significant research interest, particularly in the context of geologic carbon capture and sequestration. Portland cement is considered susceptible to degradation in the presence of CO2 due to the reaction between the wellbore cement sheath, formation water, and CO2. In the last decade, several studies on wellbore cementing have focused primarily on the strength-enhancing capacity of Nanosilica, despite its potential to address other wellbore cementing issues. The approach employed in this study is predicated on the pre-defined operational mechanism of CO2-induced cement degradation to develop a more resistant Portland cement sheath. The study explores chemical and mechanical analysis sets geared towards efficient and effective performance characterisation. Two sets of samples were prepared for the uncarbonated and carbonated batches. The slurries were prepared with 0%, 1.0%, and 1.5% Nanosilica by weight of cement, free of conventional additives, for representative characterisation. X-ray Diffraction, Thermogravimetry, and mechanical and petrophysical analysis show that the addition of Nanosilica enhanced the cement sheath's chemical resistance, mechanical strength and petrophysical properties. The addition of 1% nanosilica demonstrated consistent, optimal performance across all evaluation parameters. The study outcome provides a holistic effect characterisation and determination of the working mechanism of Nanosilica in cement sheath as well as its proficiency in new functionalities in the presence of CO2, and thus, contributes to the future advancement of performance and mechanism-based hybrid composite development suitable for a variety of subsurface conditions as well as Geologic carbon capture and sequestration.

## Experimental study on integrity evaluation of formation-cement-casing system under CO2 geological sequestration conditions

- ID: IP2026-67, InterPore2026, Online
- Authors: Huaimin Dong, Mian Li, Yucheng Wei
- Session: MS01 Porous Media for a Green World: Energy & Climate
- [Source](https://events.interpore.org/event/58/contributions/8192/) · [On the site](https://mralbu.github.io/interpore-papers/#IP2026-67)

This project aims to investigate the corrosion mechanisms of the formation-cement-casing system under CO2 injection and storage conditions, with a particular focus on analyzing the evolution characteristics of wellbore wall fractures and the degradation behavior of the cement-formation interface, thereby providing a scientific foundation for developing an integrity assessment methodology for this system. Through the implementation of CO2 corrosion experiments in conjunction with CT scanning and imaging technology, the following key insights have been obtained. The corrosive effect of CO2 on the system is significantly influenced by environmental temperature and partial pressure, with corrosion severity increasing under elevated temperature and pressure conditions. Cement exhibits a dendritic corrosion network in the low-temperature condition, whereas molten-like damage is observed in the high-temperature condition. Under supercritical conditions, the expansion of karst cavities and the propagation of micro-cracks become more pronounced. The cemented surface tends to develop “erosion fracture canyons” in supercritical environments, with the corrosion front propagating in a stepwise manner over time. The porosity at the core end increased markedly, resulting in the formation of a multilevel pore system. CT scans indicate that prolonged exposure to CO2 can lead to the expansion or regeneration of fractures along the wellbore wall, particularly under fluctuating temperature and pressure conditions. The corrosion process is governed by both chemical reactions and thermally activated mechanisms. Elevated temperature induces a transition in corrosion morphology from uniform penetration to the formation of directional channels, whereas increased pressure promotes the occurrence of layer cracking and enhances the diffusion rate of CO2. The depth of corrosion increases over time, with a higher corrosion rate observed during the initial stage. Under prolonged exposure, a three-dimensional “tree-root” corrosion network develops. The corrosion and fracture evolution mechanism elucidated in this study holds significant scientific value for assessing the stability of sealed wellbores and mitigating the risk of CO2 leakage.

## Advancing Carbonation in Cement: Balancing CO₂ Uptake and Structural Performance

- ID: IP2026-786, InterPore2026, Poster
- Authors: Ahmed Fatah, Ahmed Yaseri
- Session: MS01 Porous Media for a Green World: Energy & Climate
- [Source](https://events.interpore.org/event/58/contributions/8220/) · [On the site](https://mralbu.github.io/interpore-papers/#IP2026-786)

This study presents a novel strategy to enhance CO₂ uptake in cement systems by incorporating 1,6-hexamethylenediamine (HMDA) as a water-soluble additive. Conventional CO₂ curing approaches are constrained by the low solubility of CO₂ in cement pore solutions and the associated reduction in alkalinity, which can hinder cement hydration. To overcome these limitations, HMDA was introduced into CO₂-saturated water to chemically bind dissolved CO₂ via carbamate formation while maintaining a pH favorable for hydration. Cement pastes were prepared using four mixing solutions: tap water (W1), carbonated water (W2), and carbonated water containing 0.1% and 0.6% HMDA (W3 and W4). A comprehensive characterization program was employed, including total inorganic carbon (TIC) measurements, pH analysis, X-ray diffraction (XRD), micro-computed tomography (μCT), Fourier-transform infrared spectroscopy (FTIR), mechanical testing, and pore structure analysis. The results demonstrate that HMDA markedly increased CO₂ uptake, rising from 0.74 g/L in carbonated water (W2) to 8.2 g/L in the HMDA-rich system (W4) at a water-to-cement ratio of 0.5. While HMDA-modified samples exhibited reduced early-age strength, they achieved superior long-term mechanical performance. At 28 days, W3 showed the highest compressive strength of 113.8 MPa at a water-to-cement ratio of 0.3, along with increased stiffness and elastic modulus. XRD and FTIR analyses confirmed enhanced calcite formation and reduced portlandite content, indicating deeper and more controlled carbonation. μCT and pore size distribution analyses revealed decreased total porosity and refined pore structures, particularly in W3 and W4. These microstructural improvements underpin the observed gains in long-term mechanical properties. Overall, the HMDA-based approach provides a dual benefit of significantly enhanced CO₂ sequestration and improved cement performance. This method offers a scalable and cost-effective pathway for carbon utilization in cement production, contributing to the development of high-performance, low-carbon construction materials.

## Influence of Skin Factor on WAG Performance and CO₂ Storage in a Heterogeneous Carbonate Reservoir Model

- ID: IP2026-913, InterPore2026, Poster
- Authors: Lorena Cardoso Batista Aum, José Jadsom Sampaio de Figueiredo, Cláudio Lucas, Thiago Henrique da Silva Barbosa, Carlos Speglich, Pedro Aum
- Session: MS07 Mathematical and numerical methods for multi-scale multi-physics, nonlinear coupled processes
- [Source](https://events.interpore.org/event/58/contributions/8979/) · [On the site](https://mralbu.github.io/interpore-papers/#IP2026-913)

Near-wellbore effects play a key role in controlling the performance of CO₂–WAG injection in carbonate reservoirs, particularly in complex environments such as the Brazilian Pre-Salt. The skin factor, which quantifies changes in flow capacity resulting from formation damage or well stimulation, directly affects injectivity and strongly influences both hydraulic behavior and geochemical processes. This study investigates the impact of skin factor variability on the long-term performance of WAG injection and CO₂ storage through numerical simulations performed in a heterogeneous carbonate reservoir model representative of Pre-Salt conditions. A fully compositional formulation coupled with geochemical reactions was adopted to capture fluid–rock interactions associated with CO₂-enriched injection cycles over a 31-year operational period. The simulation results indicate that stimulated scenarios promote earlier oil production, whereas damaged cases yield higher final cumulative oil recovery. Analysis of injector bottom-hole pressure shows that stimulated wells consistently require lower injection pressures than damaged wells, with the largest differences observed during the water injection phases. The average salinity in the reservoir decreases over time due to the lower salinity of the injected water and the occurrence of salt precipitation. Calcite dissolution is observed during the initial years as a result of carbonic acid formation, followed by calcite precipitation at later times, with the highest precipitation levels occurring in the most stimulated case. Gas saturation behavior was also evaluated as an indicator of CO₂ storage efficiency. In the early years, highly stimulated scenarios exhibit higher gas saturation; however, a trend inversion is observed over time. After 31 years of operation, the more damaged wells present higher gas saturation in the porous medium. This result indicates that higher well stimulation does not necessarily lead to improved long-term CO₂ storage performance, highlighting the importance of properly accounting for near-wellbore conditions in the design and optimization of WAG projects aimed at both enhanced oil recovery and geological CO₂ sequestration.

## Study of Corrosion Behavior in Wellbore Cement Containing a Leakage Pathway under different Acidic Conditions

- ID: IP2025-192, InterPore2025, Oral
- Authors: Manguang Gan, Liwei Zhang, Yan Wang, Yue Yin, Hanwen Wang
- Session: MS10 Advances in imaging porous media: techniques, software and case studies
- [Source](https://events.interpore.org/event/56/contributions/7747/) · [On the site](https://mralbu.github.io/interpore-papers/#IP2025-192)

During the process of geological CO2 storage, the injection of CO2 can lead to the creation of a reservoir environment enriched with carbonic acid. If the reservoir brine contains high concentrations of chloride (Cl-) and sulfate (SO42-) ions, low-pH environments rich in these ions may also develop. Assessing the risk of CO2 leakage through internal cracks in wellbore cement necessitates a detailed analysis of morphological changes in cement containing leakage channels before and after exposure to various acidic conditions. This study examines the morphological and structural alterations in wellbore cement with leakage channels before and after the following of CO2-saturated brine, and compares these changes to those observed after exposure to hydrochloric acid (HCl) and sulfuric acid (H2SO4) solutions. The findings reveal that cement surrounding the leakage channel undergoes dissolution, resulting in an increase in channel volume when exposed to CO2-saturated brine. This reaction is more pronounced at the inlet end compared to the outlet end, accompanied by the formation of cracks in the vicinity of the channel. As HCl solution flows through the channel, a hydrate precipitate containing calcium and aluminum forms from the inlet to the middle, attributed to the mixing of aqueous phase cations (Ca2+ and Al3+ released from hydrated cement phases) with high-pH pore fluid ahead of the acid front. Upon exposure to H2SO4 solution, a thin precipitation layer forms at both the inlet and outlet ends of the channel, composed of gypsum (CaSO4·2H2O) as indicated by X-ray diffraction (XRD) analysis, resulting from the reaction between SO42- in the acid solution and Ca2+ in the cement hydration product. Following exposure to HCl and H2SO4 solutions, the channel volume decreased, suggesting that secondary precipitation from the cement-acid reaction surpassed cement dissolution, limiting the expansion of the wellbore cement’s internal channel in hydrochloric and sulfuric acidic environments. The experimental results further indicate that, within acidic environments of equivalent pH, CO2-saturated brine exhibits the highest corrosivity towards wellbore cement, followed by hydrochloric acid, with sulfuric acid demonstrating the least corrosive.

## Experimental investigation on H2S-induced oilwell cement degradation under high-temperature conditions

- ID: IP2025-193, InterPore2025, Oral
- Authors: Yue Yin, Liwei Zhang, Manguang Gan, Yan WANG
- Session: MS10 Advances in imaging porous media: techniques, software and case studies
- [Source](https://events.interpore.org/event/56/contributions/7748/) · [On the site](https://mralbu.github.io/interpore-papers/#IP2025-193)

Oilwell cement is a weak point in wellbores used for extracting geothermal resources. It can be corroded by acidic gas such as H2S under high-temperature. Previous studies have primarily focused on the immersion corrosion or one-phase corrosion of oilwell cement in H2S solutions, while corrosion along existing cracks requires attention. Given this, this study conducted experiments on the corrosion of H2S solution along channels within oilwell cement using a high-temperature-high-pressure flow reactor. The structural evolution of the cement under H2S corrosion was evaluated using CT scanning, while SEM and XRD texts were used to provide a micro-level mechanistic explanation. The results indicate that H2S corrosion leads to a decrease in the strength of oilwell cement and an increase in permeability. During H2S induced corrosion along the channel, the porosity of the cement increases, with the formation of more macro-pores. The wall of the channel undergo chemical dissolution and roughening, leading to an enlarged channel. The dissolution of primary minerals of the cement and the formation of secondary minerals such as pyrite are believed to destabilize the microstructure.

## Mechanical Performance of Accelerated Carbonated Concrete

- ID: IP2025-244, InterPore2025, Poster
- Authors: Geng Niu, Kaina Rodrigues Vieira, SONIYA Tiwari, Qinyi Tian, Laura Dalton
- Session: MS25 Advances in Carbon Mineralization: Unveiling Multiscale Geo-processes and Coupled Mechanisms
- [Source](https://events.interpore.org/event/56/contributions/7674/) · [On the site](https://mralbu.github.io/interpore-papers/#IP2025-244)

As the global demand to limit the heating of the planet to 1.5 to 2.0 °C by 2050 becomes increasingly urgent, the CO$_2$ mineralization reactions of Portland cement concrete (i.e., carbonation) have emerged as a large-scale CO$_2$ capture and sequestration solution. Portland cement, the primary ingredient in concrete and the second most widely used material after water, has the potential to mineralize CO$_2$ into stable calcium (and magnesium) carbonates. While carbonation is reported to refine pore structure and enhance its mechanical performance, its effect on the relationship among deviatoric stress, material deformation, and failure mechanisms of the concrete remains insufficiently understood. In this study, we investigate the coupled effects of accelerated carbonation on the mechanical performance of concrete using both an Environmental Triaxial Automated System (ETAS) and a TESCAN UniTOM XL X-ray micro-computed tomography (X-CT) scanner. To analyze mechanical performance, ETAS (triaxial tests) were conducted, and results were used to construct P-Q stress state diagrams to reveal the relationship between mean normal and deviatoric stresses. Further analysis using the Mohr-Coulomb failure criterion was used to quantify critical parameters, providing detailed insights into the failure mechanisms and stress behavior of carbonated concrete. X-CT was used to both monitor the evolution of carbonation depth before ETAS testing and failure cracks on the same samples after ETAS. This non-destructive, high-resolution technique facilitated continuous monitoring of the spatial and temporal progression of carbonation, including the pore structure alterations and the distribution of carbonation products. Additionally, X-CT was used to capture and analyze the interplay between carbonation and fracture propagation, offering a comprehensive understanding of these coupled processes. This research advances the fundamental understanding of accelerated carbonation in concrete in support of the transition toward carbon-neutral solutions in the built environment.

## FE-SEM observation of gypsum precipitation in wellbore cement exposed to CO2 under geologic carbon storage conditions

- ID: IP2025-276, InterPore2025, Poster
- Authors: Yan WANG, Liwei Zhang, Manguang Gan, Yue Yin, Hanwen WANG, Martin Blunt
- Session: MS10 Advances in imaging porous media: techniques, software and case studies
- [Source](https://events.interpore.org/event/56/contributions/7733/) · [On the site](https://mralbu.github.io/interpore-papers/#IP2025-276)

Wellbore cement serves as a critical barrier to prevent the migration of CO2 through the wellbore and to the surface in CO2 geological storage sites. However, the cement may exhibit chemical instability under CO2-rich conditions. This research examines the changes in the pore structure of reaction zones within wellbore cement samples that have been subjected to a CO2-rich solution equilibrated with 17 MPa supercritical CO2 for a period of 14 days. Utilizing sophisticated characterization techniques such as Field Emission Scanning Electron Microscopy (FE-SEM), Quantitative Evaluation of Minerals by Scanning Electron Microscopy (QEMSCAN), and Micro-computed Tomography (micro-CT), a novel mechanism of CO2-cement interaction has been discovered and elucidated. This mechanism involves the filling of nanopores within the cement matrix by gypsum. Gypsum formation is attributed to the release of SO4^2- ions from ettringite (AFt) and monosulfate (AFm) phases, which is induced by a reduction in pH. Based on these experimental findings, an improved CO2-cement reaction model has been developed, incorporating four distinct reaction zones. This model offers a comprehensive framework for understanding the spatial and temporal distribution of minerals in cement resulting from high-pressure and high-concentration CO2-cement interactions. This study indicates that the primary damage caused by high-pressure CO2 corrosion occurs in the outermost region of the cement. The inner region of the cement retains its structural integrity due to the filling of nanopores by gypsum.

## Effect of Skin on the CO2 Injection Conditions in a Heterogeneous Reservoir

- ID: IP2025-500, InterPore2025, Online
- Authors: Lorena Cardoso Batista Aum, Pedro Tupã Pandava Aum, Thiago Henrique da Silva Barbosa, Claudio Regis dos Santos Lucas, José Jadsom Sampaio de Figueiredo
- Session: MS26 Mechanisms Across Scales in Subsurface CO2 storage: A Special Session in Honor of Sally Benson
- [Source](https://events.interpore.org/event/56/contributions/7702/) · [On the site](https://mralbu.github.io/interpore-papers/#IP2025-500)

The near-wellbore region plays a crucial role in determining production and injection conditions, directly impacting operational efficiency. Skin, as a dimensionless parameter representing wellbore damage or stimulation, critically alters petrophysical properties and thus injectivity. The injection of reactive fluids, such as supercritical CO2, poses additional challenges due to its capability to modify rock-fluid interactions, particularly within heterogeneous reservoirs like those found in the Brazilian Pre-Salt formations. Understanding the dynamic influence of skin in such conditions is vital for optimizing CO2 storage and enhancing injection efficiency. This study investigates the impact of varying skin conditions on CO2 injectivity and storage capacity over a 25-year simulation period. A heterogeneous reservoir model was used, incorporating realistic properties from the Brazilian Pre-Salt region. Skin factors ranged from -5, indicating well stimulation, to +5, reflecting severe damage. The simulations evaluated the correlation between skin and reservoir pressure, assessing their combined effects on fluid injectivity and storage potential. The results highlight that positive skin values (damage) significantly impede injectivity, reducing the total volume of CO2 that can be stored in time. The associated pressure buildup in injection wells can exceed operational thresholds, posing risks to equipment integrity and overall project feasibility. In contrast, negative skin values (stimulation) improve fluid acceptance, demonstrating increased injectivity and storage efficiency. This finding underscores the importance of mitigating wellbore damage and employing stimulation techniques to achieve optimal performance in CO2 storage projects. These results can assist with managing CO2 injection operations in heterogeneous reservoirs. By addressing skin-related challenges, operators can better control injection pressures and maximize storage efficiency, contributing to the global effort to reduce greenhouse gas emissions through effective carbon sequestration.

## Enhanced Wellbore Integrity Through Pumice-Modified Cement Systems: A Novel Approach for Hydrogen Storage Applications

- ID: IP2025-660, InterPore2025, Poster
- Authors: Leonard Kobina Asare, Franklin Duodu Ahwireng, Rexford Donkor
- Session: MS23 Advances in Experimental, Computational, and Analytical Approaches for Underground Hydrogen Storage
- [Source](https://events.interpore.org/event/56/contributions/7840/) · [On the site](https://mralbu.github.io/interpore-papers/#IP2025-660)

This research investigates the application of pumice-modified cement systems in improving wellbore integrity for hydrogen storage wells. Laboratory experiments conducted on cement compositions containing 5-25% pumice by weight demonstrated significant improvements in both mechanical properties and gas containment capabilities. The optimal blend (15% pumice) exhibited a 40% reduction in gas migration along the cement-casing interface and a 35% increase in bond strength compared to conventional cement systems. Under simulated downhole conditions (75°C, 150 bar), the modified system showed remarkable resistance to temperature-induced stress cycling, maintaining structural integrity after 100 thermal cycles (25-75°C). Microstructural analysis revealed that pumice addition created a refined pore network that enhanced cement-formation bonding while reducing permeability. Notably, the system demonstrated superior resistance to hydrogen-induced degradation, with only a 2% strength reduction after 6 months of exposure to hydrogen at storage conditions. These findings provide crucial insights for designing more reliable wellbore barrier systems in hydrogen storage applications, particularly in preventing gas leakage and maintaining long-term well integrity.

## Improving chemo-mechanical properties of wellbore cement for deep wellbore conditions in the presence of CO2

- ID: IP2024-1056, InterPore2024, Poster
- Authors: Chigbo Waliezi, Dirk Engelberg, Majid Sedighi, Mojgan Hadi Mosleh
- Session: MS01 Porous Media for a Green World: Energy & Climate
- [Source](https://events.interpore.org/event/46/contributions/7193/) · [On the site](https://mralbu.github.io/interpore-papers/#IP2024-1056)

Abstract In recent times given the wealth of advancement in scientific research, scientific evidence has shown that CO2 accounts for over 75% of greenhouse gas emission rise between 1990 and 2021 and is projected to further increase due to increasing energy demands in developing countries. Amongst several mitigation tools, The CCS stands out as the most efficient mitigation tool and is projected to reduce CO2 emission by over 20% in 2020 and about 55% cumulatively by 2100. However, CCS application in its final stages encounters an imminent challenge of unwanted CO2 leakage and fluid migration through the agencies of geological and engineering pathways. While geological pathways account for leakages credited to altercations of geological reservoir play elements similar to conventional petroleum wells, engineering pathways consist of leakages credited to wellbore integrity-related issues, encompassing all wellbore integrity systems such as the casing program, well cementing design program, and material selection which is the focus of this study. CO2 leakage accounted for by wellbore integrity-related issues occur due to the carbonic acid vulnerability of Portland cement seal, credited to the chemical interaction of CO2, formation water, with in-place cement sheath. As diffusion drives chemical interaction, it is further propagated by default cement sheath transfer properties with carbonation front expanding into cement core completing a series of calcium hydroxide precipitation, bicarbonation, and eventual cement matrix leaching, leaving a depleted cement sheath characteristic of low mechanical strength and degraded gas and fluid migration barrier systems. Several advances have been made in literature in the last decade, especially in conventional petroleum wells in CO2-rich environments, such as the alteration of cement-to-water ratio, use of non-portland cement, application of special cements and application of pozzolanic materials all of which unfortunately range from high-cost complication to durability deficiencies and thus, allows for continuing research. This research focuses on developing a chemo-mechanical efficient cement composite suitable for geologic sequestration through a CO2 mechanism of degradation inclined method development, and thus consists of concept building, determination of key performance areas for an efficient cement sheath, identification and characterization of high-performance single material additives through secondary and experiment-based data analysis, and development of hybrid additives based on high performance, mechanism and compatibility exploring petrophysical, physical, mechanical, and chemical analysis sets geared towards efficient and effective performance and characterization. Results of the chemical composition show significant chemical potential for strength improvement and acid resistance by diffusion inhibition, while Results of the chemical composition show significant chemical potential for strength improvement and acid resistance by diffusion inhibition. The outcome of the study will proffer a tripartite enhancement intervention across chemical, petrophysical, and mechanical properties of wellbore cement sheath.

## Effects of Thermal Cycling on Sealing Ability of Sealant Surrounding Steel Pipe for CCS Applications

- ID: IP2024-28, InterPore2024, Oral
- Authors: Kai Li, Anne Pluymakers
- Session: MS01 Porous Media for a Green World: Energy & Climate
- [Source](https://events.interpore.org/event/46/contributions/6275/) · [On the site](https://mralbu.github.io/interpore-papers/#IP2024-28)

In wells designed for carbon capture and storage (CCS), leakage pathways may develop due to thermal cycling when injecting cold CO2 into the warm subsurface, for example, debonding between cement and casing, or fractures in the cement itself. These leakage pathways can impede the permanent geological storage of CO2. In this study, we investigate how thermal cycling affects the sealing ability of cement surrounding steel wellbore casing under unconfined conditions. To this end, cylindrical sealant samples (OD 30 mm, Length 70 mm) with a steel pipe (ID 4 mm, thickness 1 mm, length 110 mm) in the middle, are used to mimic the cement sheath surrounding the casing in the wellbore. We adopt sealants of five different compositions. S1 is ordinary Portland cement (OPC)-based, S2 is OPC-based with ultra-low permeability, S3 is OPC-based with CO2 sequestering additives, S4 is calcium aluminate cement(CAC)-based, and S5 is geopolymer-based. In the experiments, we mount PVC caps at each end of the sample to isolate the flow channel through the pipe from another flow channel toward the top surface of the sealant. Three thermocouples are installed at the surface of the sealant, inlet, and outlet of steel pipe, separately. The entire sample assembly is placed in an oven. Before thermal cycling, we apply 3 bar N2 on the sealant and monitor its penetration rate through the sealant for 1 hr. Subsequently, we heat the sample at 60 for 1.5 hr. To apply thermal cycling, we inject 5°C water through the pipe at 80 ml/min for 2 mins, then stop the injection and allow the sample to reheat for 12 mins before the next injection. We repeat this for 12 cycles. In our study, we haven’t observed any cracking in the sealant material itself. This is because the induced thermal stress upon thermal cycling is smaller than the tensile strength of the sealant. Among the five sealants, we found that the bonding performance of S3 on steel is the best. All other sealants were negatively affected by thermal cycling: S1 and S5 experienced more debonding than others, while S2 and S4 experienced minor debonding. The bond strength of all five sealants (including S3) decreases after thermal cycling, further indicating that debonding has occurred. We attribute the magnitude of debonding to be due to a combination of thermal expansion coefficient and Young’s modulus. Steel has a high expansion coefficient compared to sealant. Of the tested sealants, S1 and S5 have the lowest thermal expansion coefficients, while S2 and S4 have the largest, i.e. closer to that of the steel. We hypothesize that, during thermal cycling, S2 and S4 expand and shrink with a more similar rate as steel, resulting in a small mismatch in strain and hence less debonding compared to S1 and S5. Additionally, S1 has the largest Young’s modulus, whereas S3 and S4 have the lowest. This indicates that S3 and S4 are more compliant, so S3 and S4 can more easily elastically deform upon thermal cycling, resulting in less damage to the bonding.

## Assessing the Efficacy of Thermal-Sensitive Polymer Gels for Temporary Wellbore Sealing: An X-Ray Computed Tomography Analysis

- ID: IP2024-882, InterPore2024, Oral
- Authors: Hamed Movahedi, Adrian Alexander Schiefler, Nicolas Bovet, Henning Henning Friis Poulsen
- Session: MS10 Advances in imaging porous media: techniques, software and case studies
- [Source](https://events.interpore.org/event/46/contributions/6619/) · [On the site](https://mralbu.github.io/interpore-papers/#IP2024-882)

The shift from fossil fuel-based energy sources and toward more environmentally friendly, renewable alternatives highlights how important it is to properly plug and abandon oil and gas wells. Most depleted wells in the energy industry have been allocated for initial-phase abandonment, and cement has long been an appropriate material for permanently plugging these wellbores. Permanent plugging might not be appropriate everywhere, though, as depleted well sites provide a promising option for underground CO2 storage. This work investigates the possibilities of short-term plugging solutions, with a particular emphasis on the application of novel thermal-sensitive polymer gels as an alternative sealing material. These gels provide a reversible and safe way to seal wellbores, keeping them intact for potential CO2 storage. The investigation of the polymer gel's flow through fractured chalk formations has been performed using X-ray computed tomography. A wide range of experimental studies have been carried out in conjunction with real-time CT scanning to track the evolution of the polymer gel in chalk formations. The objective of this investigation is to ascertain the ideal concentration of the polymer gel and evaluate its efficacy in providing a temporary closure for the wellbores while ensuring their appropriateness for CO2 storage in the future. The research's conclusions have significant consequences for the oil and gas sector, especially when it comes to environmental sustainability and the shift to cleaner energy sources in the future.

## Quick Clay: A novel alternative for well decommissioning

- ID: IP2023-153, InterPore2023, Poster
- Authors: Lucas Hand, Matteo Pedrotti, Rebecca Lunn
- Session: MS01 Porous Media for a Green World: Energy & Climate
- [Source](https://events.interpore.org/event/41/contributions/5114/) · [On the site](https://mralbu.github.io/interpore-papers/#IP2023-153)

At the end of a production well’s life cycle, the facility must be shut down and prepared for decommissioning. This process ensures that the well site is properly sealed to prevent the migration and emission of remnant hydrocarbons that may reside within the well. This procedure is known as plug and abandonment and sees the emplacement of a series of cement-based plugs to act as this sealing mechanism. This process is also closely followed during carbon-capture-and-storage (CCS) procedures, where at the conclusion of CO2 injection into the reservoir stores, the site must be reliably sealed to prevent the extrusion of the stored carbon. These cement plugs are prone to cracking, shrinkage, and detachment from the well interface, potentially resulting in the formation of preferential pathways in which the hydrocarbons can migrate. The consequences are the emission of fugitive CO2, CH4 and H2S into the surrounding environments leading to damage to ecosystems and the atmosphere. This is particularly problematic with the current global push towards net zero carbon. We propose the use of a novel material as an alternative sealant to replace standard cements that should eliminate the formation of these pathways and improve the well’s integrity over time. The material, known as Quick Clay, is a naturally occurring, post glacial marine clay of high sensitivity. The clay is from the Quaternary era (2.6 million y.a. – present) and has undergone substantial weathering as a product of glacial retreat and isostatic rebound. The clay is mainly found in northern Russia, Norway, Finland, Sweden, Canada and Alaska and is sometimes referred to as Leda or Champlain clays. The specific conditions in which this clay forms provides it with the unique ability to shift from a rigid solid to a free-flowing fluid near instantaneously, before returning to a relatively strong remoulded state. The project aim is to provide a long-term barrier to limit the emission of remnant hydrocarbons within abandoned wells. In this research work, we investigate the effects of clay density (water/clay ratio) and pore-water chemistry on the mechanical and hydraulic properties of the proposed barrier material. Initial testing indicates that the clay can be pumped at densities similar to that of cement but at much lower viscosities, aiding in the ease of placeability, and preserving its low permeability. Once placed, the clay remains ductile enough to be remoulded and reshaped upon significant deformation, providing a barrier with a self-healing capability. The presentation will show a fundamental characterisation of the quick clay (pH, liquid/plastic limits, mineralogical composition, and particle size), and a parametric study on the pumpability, penetration, compressibility, and shear strength towards a proof of concept for the clay to act as a new sealing element.

## Effects of Thermal Shocks on Cement for CCS under Confined and Unconfined Conditions

- ID: IP2023-489, InterPore2023, Oral
- Authors: Kai Li, Anne Pluymakers
- Session: MS01 Porous Media for a Green World: Energy & Climate
- [Source](https://events.interpore.org/event/41/contributions/5085/) · [On the site](https://mralbu.github.io/interpore-papers/#IP2023-489)
