Repository: mralbu/interpore-papers

# InterPore Abstracts Explorer
An interactive explorer for the abstracts of the annual meetings of the
International Society for Porous Media (InterPore): 8,115 abstracts from
eleven meetings, 2016–2026, as a list, a topic map and a History view of the
conference since its first meeting in 2009. A sibling of
[sca-papers](https://github.com/mralbu/sca-papers).

## Abstracts, not papers

InterPore meetings collect **abstracts only**; there are no full papers or
proceedings to link to. What is online:

| Meetings | Source | In the explorer |
| --- | --- | --- |

File: site/llms/nanoconfined-fluids-and-adsorption.txt (part 10 of 13)
# Nanoconfined fluids and adsorption
Discotic liquid crystals (DLC) can exhibit a liquid crystalline phase with their molecules oriented along one specific direction forming hexagonally arranged columns. Embedded in nanoporous alumina or silica membranes the columns orient perpendicular (radially) or parallel (axially) with respect to the pore axis. Axially oriented columns ensure high conductivity in the stacking direction due to overlapping pi– electrons yielding interesting applications in e.g. organic semiconductorbased devices. We investigated the DLC 2,3,6,7,10,11 - hexakis [hexyloxy] triphenylene (HAT6) embedded in nanoporous alumina and silica membranes. Due to their hydrophilic nature porous membranes enforce face-on anchoring leading to a radial orientation. The orientational order of the liquid crystalline columns can be probed by optical birefringence measurements [1, 2]. By chemically changing the silica anchoring conditions from face-on to edge-on the HAT6 molecules still orient radially arranging into columns that follow the curvature of the pore surface. The distortion present due to the bending of the columns in the radial orientation is energetically more favorable than the lattice distortion present for an axial orientation. Interestingly, a quantized phase transition of each molecular layer is found indicated by a distinct increase of the optical orientation (Figure 1). Additionally, an axial orientation of HAT6 filled into alumina membranes with a diameter of 25 nm is achieved (Figure 2). We suspect that due to the long filling time at high temperatures and high volume-to-surface ratio anions introduced into the membrane lattice from the manufacturing process react with the DLCs changing the anchoring condition of the membrane. This enforces edge-on-orientation leading to an axial orientation of columns. X-ray diffraction (XRD) experiments giving detailed information about the translational order support the findings from optical measurements.

## Coupling behavior between adsorption and deformation of nanoporous materials: a multiscale study

- ID: IP2017-326, InterPore2017, Other
- Authors: Mingyang Chen, Benoit Coasne, Dominique Derome, Jan Carmeliet
- Session: Minisymposium 1.3
- [Source](https://www.interpore.org/sites/default/files/2025-02/InterPore2017%20-%20Book%20of%20Abstracts_red.pdf#page=214) · [On the site](https://mralbu.github.io/interpore-papers/#IP2017-326)

Adsorption-induced deformation is a ubiquitous phenomenon observed in various nanoporous materials. This coupling of adsorption and deformation involves both the solid-fluid interaction at the molecular level and the interaction between neighboring domains at the mesoscale. We present a multiscale framework to model this behavior by employing molecular simulation, thermodynamics and Dependent Domain theory [1] at different scales. Hybrid Grand Canonical Monte Carlo (GCMC)/ Molecular Dynamics (MD) simulations are carried out at microscale to study the solid-fluid interaction in individual cylindrical nanopores of different sizes, from which both the adsorption and deformation isotherms are acquired. The simulation results show that the adsorption process is initiated by a thin film stage, followed by an abrupt jump to a filled pore and ending with the flattening of the pore meniscus. Each stage corresponds to a distinct deformation behavior: shrinkage in the thin film stage and swelling in the final stage after the capillary condensation (Figure 1). Further analysis shows that the shrinkage is caused by the compressive surface stress at the solidfluid interface while the swelling is attributed to the change of the Laplace pressure at the liquid-gas interface as the meniscus is flattening. Fluid configuration hysteresis is observed, between adsorption and desorption for chemical potential near the condensation point, which results in mechanical hysteresis. In addition, a series of simulations are carried out to study the influence of pore size, Young’s modulus and wetting energy on the sorption and deformation behavior at microscale. A thermodynamic model is then proposed to classify the results of molecular simulation. By considering the thin film and filled pore stages separately, this model gives a good description of our molecular simulation results and identifies the contribution of surface stress, disjoining pressure and Laplace pressure to the deformation of the nanopores at different stages. Taking the thermodynamic model as a bridge, we upscale the results from the molecular simulation to a mesoscale porous system containing a collection of nanopores, with different pore radii, embedded in a solid matrix. The adsorption and deformation behavior of the porous systems is then described by the Dependent Domain theory, taking into account both the occurrence of percolation and the mechanical interactions between neighboring pores. We calculate sorption and deformation isotherms including scanning curves and subloops and find that systems may exhibit significant dependent domain effects due to the neighboring pore interactions (Figure 2), which could not be captured by the classical Independent Domain theory [2]. Further, a series of simulations is conducted to study the influence of geometrical factors including pore arrangement and pore size distribution.

## High strength self-supporting geopolymer and zeolite sieves for cesium removal

- ID: IP2017-35, InterPore2017, Other
- Authors: Hammad Raza Khalid, Nam Kon Lee, Haeng-Ki Lee
- Session: General Session 4
- [Source](https://www.interpore.org/sites/default/files/2025-02/InterPore2017%20-%20Book%20of%20Abstracts_red.pdf#page=86) · [On the site](https://mralbu.github.io/interpore-papers/#IP2017-35)

This paper summarizes a portion of the experimental work recently conducted by the authors [1]. Geopolymers and zeolite are often considered analogous of each other despite the fact that geopolymers are amorphous to semi-crystalline and zeolites are crystalline [2]. Geopolymers, having high strength and durability, mostly regarded as green cements, while pulverized zeolites have wide industrial applications such as catalysts, gas separators, and ion exchangers [1]. It is a proven technology that the amorphous geopolymeric gels can be hydrothermally converted to crystalline zeolites, increasing the surface area and porosity of dense geopolymeric gels [3,4]. Owing to the structural differences of geopolymer and zeolites, the hybrid geopolymer-zeolite materials can provide a way to synthesize high strength self-supported sieves [1,4]. In this study, mesoporous geopolymers containing nano-crystalline zeolites were synthesized following the procedure reported in our previous study [4]. Industrial by-products such as coal fly ash and granulated blast furnace slag (BFS) were used for synthesis of high strength self-supporting geopolymer and zeolite sieves (may also referred to as bulk-type adsorbents) [1,4]. After hydrothermal treatment, batch adsorption experiments were conducted on cesium radionuclide [1]. In addition, reaction kinetics were studied by employing different contact times of adsorbate with adsorbent [1]. Removal efficiency and capacity of the bulk-type adsorbents were found to be 96% and 15.24 mg/g, respectively. The details of experiments and discussions will be presented. Acknowledgements This research was supported by a grant from the Energy Technology Development Program (Grant No. 2013T100100021) funded by the Ministry of Trade Industrial and Energy of the Korean Government and a grant from the National Research Foundation of Korea (NRF) (2015R1A2A1A10055694) funded by the Korean government.

## Elastic properties of fluids adsorbed in nanopores

- ID: IP2017-367, InterPore2017, Other
- Authors: Rolf Pelster, Klaus Schappert
- Session: Minisymposium 1.3
- [Source](https://www.interpore.org/sites/default/files/2025-02/InterPore2017%20-%20Book%20of%20Abstracts_red.pdf#page=219) · [On the site](https://mralbu.github.io/interpore-papers/#IP2017-367)

Ultrasonic measurements are a versatile tool for the study of materials adsorbed in porous media providing an insight into a multitude of properties. For example, sorption-experiments with various materials (argon, nitrogen, oxygen and alkanes) in Vycor glass reflect both the spatial distribution of the adsorbates as well as a continuous solidification in a broad range of temperatures (see, e.g., [1]). Depending on the adsorbate and its interactions the elastic properties of the surface layers can differ considerably from those of the capillary condensate. In addition, ultrasonic studies allow us to determine some fundamental quantities related to sorption-induced deformation: the adsorbate exerts a normal pressure on the porous matrix that in turn has an impact on its own properties. The linear pressure dependence of the adsorbates’ longitudinal modulus allows us to deduce the normal pressure at saturation as well as the corresponding change of surface stress [2,3]. We shall present an overview of experimental results and unsolved problems.

## Impact of temperature on the sorption-induced deformation of nanoporous glass

- ID: IP2017-371, InterPore2017, Other
- Authors: Klaus Schappert, Rolf Pelster
- Session: Minisymposium 1.3
- [Source](https://www.interpore.org/sites/default/files/2025-02/InterPore2017%20-%20Book%20of%20Abstracts_red.pdf#page=227) · [On the site](https://mralbu.github.io/interpore-papers/#IP2017-371)

We investigate the influence of temperature on the sorption-induced deformation of nanoporous glass [1]. Our study shows that small temperature changes can temporarily cause strong deformations of the porous material that decay in long time intervals of up to 1 week. This effect is probably related to the formation of vapor voids and the slow migration of the adsorbate within the pores. We expect that our observations for the model system of argon and porous glass can be generalized to other systems. Also in technical applications, such significant influences on the deformation in consequence of seemingly insignificant temperature changes should be taken into consideration. Furthermore, during cooling we observe a continuous reduction of the expansion of the porous glass matrix caused by the adsorbed argon. The contraction is attended by a likewise continuous change of the adsorbed argon’s phase state from liquid to solid. This simultaneous behavior evidences that the liquid–solid phase transition leads to a reduction of the pressure the adsorbate exerts on the pore walls.

## Water Transport Through Anodic Aluminum Oxide Nano-Porous Membranes

- ID: IP2017-376, InterPore2017, Other
- Authors: Jianing Li, Anil Koklu, Ali Beskok, S.Sevinc Sengor
- Session: Minisymposium 1.3
- [Source](https://www.interpore.org/sites/default/files/2025-02/InterPore2017%20-%20Book%20of%20Abstracts_red.pdf#page=252) · [On the site](https://mralbu.github.io/interpore-papers/#IP2017-376)

Darcy flow is the prominent mechanism of fluid transport, which is based on the continuum representation of the porous media. However, liquid transport in nano-scale porous formations, such as those observed in shale reservoirs, can exhibit substantially different physics than what is observed in larger-scale systems. In nano-scale confinements, atomic interactions between liquid and wall molecules may lead to velocity slip, no-slip or liquid adsorption on the walls [1]. In addition, molecular simulations have shown strong liquid density layerings near the walls, where transport coefficients such as viscosity may not be defined based on the local thermodynamic state [1]. At smaller scales, even the constitutive laws that determine the stress tensor may breakdown [1-3], and therefore, it is necessary to investigate transport in nanoporous media theoretically and experimentally. Motivated by the development of transport models in nano-porous media, we present an experimental study that focusses on pressure driven flow of deionized (DI) water through 10 nm – 40 nm pore diameter Anodic Aluminum Oxide (AAO) membranes. We particularly focus on AAO membranes due their welldefined pore-geometry. The AAO membranes have elliptical or circular pores that extend straight like a pipe across the 50 µm thick membrane (ie., tortuosity of unity). Using SEM pictures taken before and after the experiments, we carefully characterized the AAO membrane geometry, determined pore diameter and its statistical distribution. We also determined the pore-density and porosity of the membranes. Comparisons of SEM pictures taken before and after the experiments are used to explain any possible pore size reductions due to multi-layer adsorption or chemical interactions between DI water and AAO membrane surfaces. Simple geometry enables direct comparisons of experimentally obtained volumetric flowrates and predictions from the Poiseuille flow formula with or without slip-correction. We investigated pressure driven DI water flow thorough 10 nm, 20 nm and 40 nm diameter AAO membranes. Experiments were conducted by measuring the mass flowrate under systematically increased and then decreased pressure gradients. Flowrate is measured by accumulation of water exiting the system as a function of time using a high precision scale. Linear relationship between the mass flowrate and pressure gradient are validated for each experimental set. Three different sets of experiments are conducted for each membrane within three consecutive days to assess repeatability of the data and observe possible time-dependent variations on the AAO pore surfaces. Although our experiments are still continuing, most results to this date have shown 2 nm reduction in the pore diameter, which can be explained as velocity stick or multi-layer adsorption. In fact, water-AAO surface binding energy is very strong [3-5]. The equilibrium water contact angle of AAO surface is examined by us and others [4-5], and found to be less than 30o, indicating almost super hydrophilic behavior. We plan to present our experimental results, and support our observations with MD simulations and the phenomenological continuum model in [6].

## Effect of pore geometry on the compressibility of confined simple fluids

- ID: IP2017-410, InterPore2017, Other
- Authors: Christopher D. Dobrzanski, Gennady Y. Gor
- Session: Minisymposium 1.3
- [Source](https://www.interpore.org/sites/default/files/2025-02/InterPore2017%20-%20Book%20of%20Abstracts_red.pdf#page=218) · [On the site](https://mralbu.github.io/interpore-papers/#IP2017-410)

Compressibility of a fluid is its fundamental thermodynamic property, which can be experimentally determined from the sound velocity. Ultrasonic experiments on fluid-saturated porous materials allow obtaining information on the compressibility of the fluids confined in the nanopores (1-2). The results of these experiments suggest that similarly to many other thermodynamic properties, compressibility of a confined fluid differs from compressibility of a bulk one at the same conditions. This is confirmed by Monte Carlo molecular simulations in the grand canonical ensemble (3-4), which allow calculation of the compressibility from the fluctuation of number of particles in the system (5). Motivated by experiments from Ref. 2, the calculations were performed for a simple model system: Lennard-Jones argon in spherical silica pores (3-4). These methods have been shown to be quite accurate for pores 2.5 nm and larger, but have difficulties for smaller pores. Spherical pore below ca. 2 nm can accommodate less than 100 molecules. Below this number, the fluctuations become non-Gaussian, making compressibility calculations inapplicable. However, a model of long cylindrical pore can resolve this problem: while the pore diameter can secure substantial confinement, the length provides a sufficient number of molecules in the system. In this work, we generalize the model from Ref. 3 to cylindrical pore model. This allows us to perform the calculation of compressibility for pores below 2.5nm diameter and also to find how much the pore geometry affects the compressibility. We found that compressibility of argon in cylindrical pores larger ca. 2.5 nm do not differ qualitatively from the spherical pore results: giving the same relationship between the compressibility and pore size as for spherical pores (4). Interestingly, the results of the calculations for smaller pores showed that this regularity breaks below 2.5 nm even when the fluctuations are Gaussian. That confirms the well-known distinction between micro- (less than 2 nm) and meso- (larger than 2 nm) pores. Note that the theoretical predictions of the compressibility of a confined fluid not only shed light on the fundamental understanding of confined systems, but can also provide valuable information for predictions of flow properties of fluids in nanoporous media, e.g. hydrocarbons in shale gas (6).

## Density Functional Predictions for Sorption Isotherms and Drying Shrinkage of Multi-Scale Porous Structures

- ID: IP2017-430, InterPore2017, Other
- Authors: Edmond (Tingtao) Zhou, Enrico Masoero, Katerina Ioannidou, Roland Pellenq, Martin Bazant
- Session: Minisymposium 1.3
- [Source](https://www.interpore.org/sites/default/files/2025-02/InterPore2017%20-%20Book%20of%20Abstracts_red.pdf#page=217) · [On the site](https://mralbu.github.io/interpore-papers/#IP2017-430)

The adsorption/desorption isotherms in porous media is a powerful and widely-adopted method to probe the pore size distribution and connectivity of the pore network. Despite the importance of the isotherms, the picture of capillary condensation in a single infinitely long pore of simple geometries (slit, cylinder, etc.) and the corresponding hysteresis loop is not capable of describing the experimental results which are measured in highly connected, irregularly shaped and three dimensional pore networks. Based on the classical density functional theory, we developed a parallelized numerical scheme to model the adsoprtion/desorption processes in these multi-scale porous structures with different adsorbate/adsorbent pairs. Our only parameters, the fluid-fluid and fluid-solid interactions are calibrated by adsorbate critical point, surface tension, and molecular adsorption simulations. Given porous structures from either meso-scale modeling or TEM photography, we for the first time predict the adsorption/desorption isotherms and calculate specific surface areas for a variety of multi-scale porous materials and adsorbates which are in good agreement with experimental results. We use these ab initio calculations to demonstrate and discuss several different mechanisms for hysteresis. Furthermore we produce the three dimensional distribution of adsorbed liquids inside the pore network and calculate local capillary stresses, to discuss the role of capillary pressures in mechanical properties of cement and investigate the drying shrinkage phenomena. Figure 1: A simulated nitrogen adsorption/desorption curve on a meso-scale colloidal model of cement structure. Adsorption part is in very good agreement with experiments, while in the desorption part the colloidal model intrinsically presents much larger connectivity of pores therefor very few bottleneck effects and much less hysteresis. Figure 2: A simulated water adsorption/desorption curve on the meso-scale colloidal model of cement structure. Same lack of bottleneck structures leading to less hysteresis as in the nitrogen case. Figure 3: Snapshots of a cross-section during water adsorption/desorption, showing the 2d projections of 3d real capillary miniscus and some bottleneck effects.

## Surface Effects on Triple Point Behavior of Ar and N2 in Mesopores

- ID: IP2017-449, InterPore2017, Other
- Authors: Christos Tampaxis, Mark Busch, Tommy Hofmann, Theodore Steriotis, Patrick Huber
- Session: Minisymposium 1.3
- [Source](https://www.interpore.org/sites/default/files/2025-02/InterPore2017%20-%20Book%20of%20Abstracts_red.pdf#page=246) · [On the site](https://mralbu.github.io/interpore-papers/#IP2017-449)

The properties of fluids under confinement have gained significant interest due to their application in a wide field of processes, ranging from gas storage and separations to sensing devices. Bulk vapour, liquid and solid phases are well defined by the Gibbs phase rule and co-exist in equilibrium at the bulk triple point (T3). On the other hand, when matter is confined within a material with pore sizes of a few nanometers, the system’s behavior is different than the bulk. Phase boundaries are no longer clearly identified and phase transitions are shifted because of stronger, attractive adsorbateadsorbent interactions, compared to intermolecular forces. Although pore condensation (i.e gas-liquid transitions) has been studied in detail, freezing of confined sorbed fluids as well as gas-solid equilibria in porous materials are still in need of further investigation. In order to investigate the effect of confinement on the phase behavior of Ar and N2 below T3 a series of sorption experiments were performed at different temperatures (above and below T3) on a mesoporous asetched silicon membrane and its surface oxidized (H2O2 treated) analogue. The samples have similar pore sizes, however the sorption isotherms revealed a fundamentally different pattern below T3, highlighting the critical role of pore surface chemistry on the phase properties. In brief, both samples revealed similar gas-liquid transitions above and slightly below T3. However, upon further cooling, solidification was only possible in the pure silicon sample indicating that the solid phase is unstable when the surface is oxidized (-OH rich).

## Polypyrrole confined in porous silicon: From fundamentals to applications

- ID: IP2017-492, InterPore2017, Other
- Authors: Manuel Brinker, Guido Dittrich, Philipp Timm, Thomas Keller, Pirmin Lakner, Patrick Huber
- Session: Minisymposium 1.3
- [Source](https://www.interpore.org/sites/default/files/2025-02/InterPore2017%20-%20Book%20of%20Abstracts_red.pdf#page=237) · [On the site](https://mralbu.github.io/interpore-papers/#IP2017-492)

We investigate the properties of a functional filling of polypyrrol (PPy) in parallel, tubular pores of monolithic micro (pore diameter D 50 nm) silicon (PSi). On the one hand PPy offers the opportunity to modify the electrical conductivity of the PSi, while sensoric and actoric applications for the PPy/PSi hybrid system are possible as well. This leads to the investigation of the electrochemical polymerisation process of PPy into the PSi [1] with regards to the orientation of the molecules in the pores and the effect on the conductivity. Furthermore PPy is known to swell when exposed to a current in an electrolyte. The effect of the tubular pores on this behaviour and the influence on the mechanical properties, especially Young’s modulus, of the macroscopic matrix can be studied with dynamical-mechanical analysis (DMA) and indenter measurements. This combined approach of a pore size dependant investigation of the molecular PPy structure within the pores as well as the mechanical, dynamical and functional properties aims at establishing the PPy/PSi as a model hybrid system.

## Adsorption and hydrodynamics in nanochannels: towards tunable membranes

- ID: IP2017-495, InterPore2017, Other
- Authors: Sela Samin, Rene van Roij
- Session: General Session 1
- [Source](https://www.interpore.org/sites/default/files/2025-02/InterPore2017%20-%20Book%20of%20Abstracts_red.pdf#page=4) · [On the site](https://mralbu.github.io/interpore-papers/#IP2017-495)

We study the flow of a near-critical mixture through a nanopore in contact with two material reservoirs. At equilibrium, the pore walls interact favourably with one of the mixture components and we recover the well-known picture of critical adsorption [1]. However, when the fluid velocity through the pore increases, the interplay between advection and diffusion, or Péclet number, leads to two intriguing steady-states. Initially, we find that the pore acts a weakly selective membrane, separating the critical mixture components at an extremely low pressure. Upon further increase of the pressure, advection becomes dominant leading to a depletion of the pore composition, described by a simple shift of the adsorption. We present numerical and analytical results explaining these phenomena which could be reversibly controlled by the application of an external pressure as well as temperature [2].

## Chiral Phases of a Confined Cholesteric Liquid Crystal: Anchoring-Dependent Helical and Smectic SelfAssembly in Nanopores

- ID: IP2017-506, InterPore2017, Other
- Authors: Mark Busch, Sylwia Calus, Kityk Andriy, Wiktor Piecek, Patrick Huber
- Session: Minisymposium 1.3
- [Source](https://www.interpore.org/sites/default/files/2025-02/InterPore2017%20-%20Book%20of%20Abstracts_red.pdf#page=212) · [On the site](https://mralbu.github.io/interpore-papers/#IP2017-506)

Chiral liquid crystals (ChLCs) allow a fundamental insight into the interplay of molecular chirality and the formation of macroscopic, self-assembled helices. They also exhibit unique optical properties, in particular huge polarization rotation, which is employed in a wide range of photonic technologies. Here, we present a study of linear and circular optical birefringence in combination with X-ray diffraction experiments on an archetypical ChLC, i.e., the cholesteric ester CE6, confined in cylinders of mesoporous alumina and silica with distinct polymer surface graftings resulting in normal or tangential wall anchoring. The unconfined ChLC exhibits a discontinuous, first-order isotropic-to-chiral nematic (cholesteric) phase transition with the formation of double-twist helices and a discontinuous cholesteric-to-smectic A transition. The thermotropic behavior of the confined ChLC, explored in a channel radii range of 7–21 nm, deviates substantially from bulk behavior. There is no isotropic state. In contrast, a chiral paranematic phase with a preferred arrangement of the ChLC at the channel wall is found. For normal anchoring, a radial-escape structure evolves upon cooling. The phase transition to the smectic phase is completely suppressed. For tangential anchoring, a large optical activity indicates a continuous paranematic-to-cholesteric transition with double-twist helices aligned parallel to the long axes of the cylinders. Upon cooling, these helical structures, known as basic building blocks of blue ChLC phases, transform in a continuous manner to a cylinder-aligned smectic A phase. [1]

## Phase behavior of confined water in nanoporous organosilica hybrid materials with a periodically modulated surface polarity

- ID: IP2017-528, InterPore2017, Other
- Authors: Michael Froeba
- Session: Minisymposium 1.3
- [Source](https://www.interpore.org/sites/default/files/2025-02/InterPore2017%20-%20Book%20of%20Abstracts_red.pdf#page=235) · [On the site](https://mralbu.github.io/interpore-papers/#IP2017-528)

It is known that the properties of water in confined spaces with extents of a few nanometers will be altered and that for example the freezing/melting point can be shifted to temperatures below 220 K or completely suppressed. In addition to the geometrical confinement due to the pore size and topology the surface chemistry and therefore the pore wall properties play an important role because it determines the wettability/non-wettability of the nanoporous host structure. In a first step on the way to study the structural and thermodynamic behavior of water in ordered nanoporous structures the respective host materials will be presented. Several mesoporous silicas and organosilicas of the MCM-41-type with a narrow pore size distribution were synthesized using the liquid-crystal template approach. The obtained pore diameters were in the range between 2 and 5 nm. In contrast to the pristine silica the periodic mesoporous organosilicas (PMOs) contain organic bridging units (SiO1.5-R-SiO1.5) within the quasi-crystalline pore walls and therefore a periodically modulated surface polarity. The organic units R used were ethane, benzene, divinylaniline and biphenylene leading to an increasing length/thickness (5.8 Å, 7.6 Å and 11.8 Å) and hydrophobicity of the organic moiety within the pore wall. To study the thermodynamic properties of water in these confined spaces melting and freezing points of the inner pore water were measured by differential scanning calorimetric (DSC). The water loading of the porous samples was carried out in a climatic chamber with a glove door. All samples were loaded at 80 %RH for four days and sealed in the chamber. Besides the pore size the surface polarity is also influencing the melting point of water in the examined materials. The melting points of water in different PMOs are shifted by approximately 5-10 °C compared to the pristine silicas with the same pore diameter. This is probably due to the different adsorption and pore filling phenomena of water in these materials with localized more hydrophobic and therefore water repelling structural units. To obtain information about the localization of water in PMOs 1D and 2D solid state MAS NMR measurements were carried out. The pores of benzene-, biphenylene- and divinylaniline-bridged PMOs exhibit a quasi-crystalline long range order. Due to this there are two different regions in the pore walls which lead to a regular modulation of the surface polarity in the direction of the cylindrical pore channels. The change of the overall hydrophobicity as a function of the organic moiety was also shown by water vapor sorption experiments. Various solid state 2D HETCOR NMR (29Si-/13C-1H) experiments at different water loadings were applied to identify couplings between heteronuclear spins. The intensity of the cross peak depends on the distance of the two heteroatoms. A coupling can occur through bonds but also through space. When the HETCOR experiments were applied to benzene and biphenylene-bridged PMOs filled with water within the pores it was possible to determine whether the water protons are close to the 29Si nuclei and/or the 13C nuclei within a range of approx. 5 Å. The HETCOR NMR measurements reveal at certain degrees of water loading a coupling of the 29Si core and the water proton while in case of 13C-1H HETCOR NMR spectra no interaction of the respective nuclei was visible. This is a clear indication that the water is much closer localized to the inorganic regions of the pore wall than to the organic because of the different surface polarities and the non-wetting properties. This is contrast to the divinylaniline-bridge which can form H-bridges due to the primary amine group. Here one can detect water protons in close proximity to the organic moiety.

## Capillary rise dynamics of liquid hydrocarbons in mesoporous silica as explored by gravimetry, optical and neutron imaging: Nano-rheology and determination of pore size distributions from the shape of imbibition fronts

- ID: IP2017-542, InterPore2017, Other
- Authors: Patrick Huber, Helen E. Hermes, Burkhard Schillinger, Stefan U. Egelhaaf, Simon Gruener
- Session: Minisymposium 3.3
- [Source](https://www.interpore.org/sites/default/files/2025-02/InterPore2017%20-%20Book%20of%20Abstracts_red.pdf#page=708) · [On the site](https://mralbu.github.io/interpore-papers/#IP2017-542)

We present combined gravimetrical, optical, and neutron imaging measurements of the capillarity-driven infiltration of mesoporous silica glass (Vycor) by hydrocarbons. Square-root-of-time Lucas-Washburn invasion kinetics are found for selected linear alkanes from n-decane (C10) to n-hexacontane (C60) and for squalane, a branched alkane, in porous monoliths with 6.5 nm or 10 nm mean pore diameter, respectively. Humidity-dependent experiments allow us to study the influence on the imbibition kinetics of water layers adsorbed on the pore walls. Except for the longest molecule studied, C60, the invasion kinetics can be described by bulk fluidity and bulk capillarity, provided we assume a sticking, pore-wall adsorbed boundary layer, i.e. a monolayer of water covered by a monolayer of flat-laying hydrocarbons. For C60, however, an enhanced imbibition speed compared to the value expected in the bulk is found. This suggests the onset of velocity slippage at the silica walls or a reduced shear viscosity due to the transition towards a behaviour typical of polymer-like flow in confined geometries. Both, light scattering and neutron imaging, indicate a pronounced roughening of the imbibition fronts. Their overall shape and increase in width can be resolved by neutron imaging. The fronts can be described by a superposition of independent wetting fronts moving with pore size-dependent square-root-of-time laws and weighted according to the pore size distributions obtained from gas sorption isotherms. This finding indicates that the shape of the imbibition front in a porous medium, such as Vycor glass, with interconnected, elongated pores, is solely determined by independent movements of liquid menisci. These are dictated by the Young-Laplace pressure and hydraulic permeability variations and thus the pore size variation at the invasion front. Our results suggest that pore size distributions can be derived from the broadening characteristics of imbibition fronts. [1]

## Defect topologies in chiral liquid crystals confined to mesoscopic channels

- ID: IP2017-55, InterPore2017, Other
- Authors: Martin Schoen, Sergej Püschel-Schlotthauer, Robert A. Skutnik
- Session: Minisymposium 1.3
- [Source](https://www.interpore.org/sites/default/files/2025-02/InterPore2017%20-%20Book%20of%20Abstracts_red.pdf#page=216) · [On the site](https://mralbu.github.io/interpore-papers/#IP2017-55)

Soft matter confined to volumes of nanoscopic extent constitutes an interesting class of systems. In particular a lot of work has already been invested to study confined liquid crystals. The focus of this study is the orientational order of liquidcrystals and especially their deformation. In the case of non-chiral nematic liquid crystals one immediately may think of the twisted-nematic cell where the nematic director rotates between the substrates and a quasi-cholesteric helix evolves. The more recent research focuses on confined chiral phases, e.g. cholesteric or blue phases. If the introduced substrates are separated by a distance which is not equal to a multiple of half pitches transitions between the inherent defects of blue phases may be observed. Two-dimensional confinement (i.g., circular or rectangular mesochannels) of liquid crystals has been less far studied to date. In the late 1970s and early 1980s theoretical studies focused on the orientational order of nematic phases in tubular spaces. However, to the best of our knowledge there is no systematic study of chiral phases confined in two dimensions up to date. In our study we focus on two-dimensional confinement of chiral liquid crystals where we observe a host of novel topological defects. Furthermore, the geometry of the chosen channel and its surface anchoring determines the defect structure.

## Multi-scale Equation of State Computations for Confined Fluids

- ID: IP2017-553, InterPore2017, Other
- Authors: Angelo Lucia, Edward Thomas
- Session: Minisymposium 2.7
- [Source](https://www.interpore.org/sites/default/files/2025-02/InterPore2017%20-%20Book%20of%20Abstracts_red.pdf#page=651) · [On the site](https://mralbu.github.io/interpore-papers/#IP2017-553)

Fluid properties of five binary mixtures relevant to shale gas and light tight oil in confined nano-channels are studied. Canonical (NVT) Monte Carlo simulations are used to determine internal energies of departure of pure fluids using the RASPA software system (Dubbeldam et al., 2015). The linear mixing rule proposed by Lucia et al. (2012) is used to determine internal energies of departure for mixtures, UDM, in confined spaces and compared to UDM from direct NVT Monte Carlo simulation. The sensitivity of the mixture energy parameter, aM, for the Gibbs-Helmholtz constrained (GHC) equation, confined fluid molar volume, VM, and bubble point pressure are studied as a function of uncertainty in UDM. Results show that the sensitivity of confined fluid molar volume to 5% uncertainty in UDM is less than 1% and that the GHC equation predicts physically meaningful reductions in bubble point pressure for light tight oils.

## Characterization of a CO2-saturated porous rock using electrical impedance spectroscopy

- ID: IP2017-563, InterPore2017, Other
- Authors: Alex Kirichek, Claire Chassagne, Ranajit Ghose, Karel Heller
- Session: Minisymposium 3.3
- [Source](https://www.interpore.org/sites/default/files/2025-02/InterPore2017%20-%20Book%20of%20Abstracts_red.pdf#page=709) · [On the site](https://mralbu.github.io/interpore-papers/#IP2017-563)
