Repository: mralbu/interpore-papers

# InterPore Abstracts Explorer
An interactive explorer for the abstracts of the annual meetings of the
International Society for Porous Media (InterPore): 8,115 abstracts from
eleven meetings, 2016–2026, as a list, a topic map and a History view of the
conference since its first meeting in 2009. A sibling of
[sca-papers](https://github.com/mralbu/sca-papers).

## Abstracts, not papers

InterPore meetings collect **abstracts only**; there are no full papers or
proceedings to link to. What is online:

| Meetings | Source | In the explorer |
| --- | --- | --- |

File: site/llms/electrodes-fuel-cells-and-batteries.txt (part 14 of 18)
# Electrodes, fuel cells and batteries
For optimal operating conditions of a polymer electrolyte membrane fuel cell (PEM FC), a sophisticated water management is crucial. Therefore, it is necessary to understand the transport mechanisms of water throughout the cell constituents especially on the cathode side where the excess water has to be removed. Microscale modeling of diffusion layers and flow field has been established as a favorable technique to investigate the ongoing processes. So far, only the gas diffusion layer is considered as a porous medium while the flow in the flow field is considered using a free flow approach. This concept reduces the computation domain to a very small section (usually including only one channel and one land) and does not allow the inclusion of spatial heterogeneities and dependencies inside the cell. Considering the gas diffusion layer as well as the flow field as porous media allows a more flexible and more efficient handling of the flow regimes and occurring phenomena, using homogenized models. This allows the coherent simulation of large cells with a active area of 200-400$cm^2$, as used in the automotive context. To extract such homogenized models with sufficient accuracy, a correct description of all transport phenomena at the interface of GDL and flow field is mandatory. Additionally, concerning the development of a full cell model, upscaling techniques are necessary to gain efficiency in the simulation. Investigating the interface between the porous layers, a particular challenge is the combination and interaction of the different material structures and wetting properties at the interface and its influence on the flow. In this work, a watershed segmentation algorithm [1] is used to convert real structures to a pore network on which a multi-phase and multi-component flow simulation [2,3] is performed for drainage and imbibition scenarios. The different wetting and structure properties of the considered materials are included in the model and first results for a combination of the two layers are presented.

## Lithium Ion Battery Separators: understanding the importance of surface interactions and pore space topology for cell operation and manufacturing

- ID: IP2019-741, InterPore2019, Other
- Authors: Raphael Zahn, Christina Sauter, Marie Francine Lagadec, Vanessa Wood
- Session: MS19 Electrochemical processes in porous media
- [Source](https://events.interpore.org/event/12/contributions/1469/) · [On the site](https://mralbu.github.io/interpore-papers/#IP2019-741)

Li-ion battery (LIB) separators are porous membranes that electronically isolate the battery’s electrodes yet allow ionic transport between them. As a result, the optimal separator design is a tradeoff between high cycling performance and battery safety [1]. We developed a method to obtain quantitative 3D datasets of LIB separators using focus-ion-beam scanning electron microscopic (FIB-SEM) tomography [2]. We have applied this to wet-stretched polyethylene (PE) and dry-stretched polypropylene (PP) separators, which exhibit distinct morphologies that stem from the different processes used to manufacture them. This allows us, for example, to quantify the isotopic nature of the PE separator and the anisotropic structure of PP, to run diffusion and mechanical simulations on realistic structures, and to simulate imbibition of the separators with electrolyte. Traditionally, when discussing separator performance, diffusion of lithium ions in the electrolyte-filled pore space is given by the diffusion of lithium ions in the electrolyte scaled by the effective transport coefficient of the microstructure, which is the ratio of porosity and tortuosity. Surprisingly, the effective transport parameters of most separators as measured by experimental methods are significant lower compared to values determined by steady-state diffusion simulations or geometrical approaches [3, 4]. Here, we show that interactions between the separator surface and the electrolyte are responsible for the differences in effective transport. We modify commercial polyethylene separators with ultrathin layers (~1 nm) of selected polyelectrolytes and characterize their performance by EIS, and by steady-state diffusion simulations [2, 4, 5]. We show that these coatings do not alter the separators’ geometry, but considerably change their wetting behavior and their ion transport properties. In imbibition/drainage simulations we demonstrate, that differences in the physico-chemical properties of the separator-electrolyte interface cause different amounts of gas to be entrapped in the separator pores during electrolyte infilling. These gas inclusions cause the observed differences in performance. We also show that characterizing separators solely by their porosity and tortuosity is insufficient, and that pore space connectivity should be considered as an additional parameter for separator performance. Our analysis of tomographic data of commercial separators reveals that different polyolefin separators have similar porosity and tortuosity, which, in the homogenized picture of lithium ion cell operation, would imply that these different separators exhibit similar performance. However, we see in numerical diffusion simulations that these separators strongly differ in their ability to smoothen local ion gradients. A topological and network analysis of the separators’ pore space shows that high pore space connectivity more effectively equalizes differences in ion concentration that can be caused, e.g., by locally blocked pores. We propose that pore space connectivity should be considered along with porosity and tortuosity in separators, to understand and optimize separator performance, and that topological and network theory should be applied regularly to characterize the porous structures in energy applications.

## Optimal thickness of porous micro-electrodes operating a single reduction reaction

- ID: IP2019-778, InterPore2019, Other
- Authors: Tien Dung Le, Didier Lasseux, Alexander Kuhn, Nicolas Mano, Gerard Vignoles
- Session: MS19 Electrochemical processes in porous media
- [Source](https://events.interpore.org/event/12/contributions/1472/) · [On the site](https://mralbu.github.io/interpore-papers/#IP2019-778)

In the recent decades, porous electrodes with high specific surface, which are of major interest for the design of miniaturized electro-devices such as bio-batteries, have received a lot of attention both from modeling and experimental points of view. Such electrodes may provide much higher electrical current than classical flat electrodes of the same size [1]. Despite considerable progress in porous electrode manufacturing, effective tool for predicting the optimal thickness of such electrodes have not been developed in the literature. To fill this gap, this work aims at developing a thorough approach to estimate the optimal thickness of a porous electrode operating a single reduction reaction. This is achieved by making use of a macroscopic model formally derived from the microscopic coupled diffusion and electrochemical reaction model operating at the pore scale using an upscaling procedure [2] relying on the volume averaging method [3]. The solution of this macroscopic model was successfully compared to the solution of the microscale original model obtained from direct numerical simulations on the one hand and to experimental data on the other hand, validating our theoretical macroscale model. The macroscopic model is subsequently used in the steady-state regime (a situation which is of wide practical interest) to derive an analytical solution for the concentration profile of the dilute species allowing to express the current intensity available at the electrode. On this basis, an optimization procedure is finally proposed to estimate the effective electrode thickness which is defined as the crossover value of two asymptotic regimes characterizing the volume current density dependence upon the electrode thickness. This yields an analytical expression of the optimal thickness that is general for a cylindrical porous electrode, regardless the type of microstructure of the electrode material. An illustration is provided for the type of electrode used in the experiments reported in this work. Keywords: Porous electrode, Volume averaging, Optimal thickness References [1] Walcarius A., Kuhn A., Ordered porous thin films in electrochemical analysis. TrAC Trends in Analytical Chemistry 27, 593-603 (2008). [2] Le T. D., Lasseux D. Nguyen X. P., Vignoles G. L., Mano N., Kuhn A., Multi-scale modeling of diffusion and electrochemical reactions in porous micro-electrode. Chemical Engineering Science 173, 153- 167 (2017). [3] Whitaker S., The method of volume averaging. Kluwer Academic Publishers, Dordrecht, the Netherlands (1999).

## Convective Flow in Fuel Cell Gas Diffusion Layers and its Impact on Evaporation

- ID: IP2019-806, InterPore2019, Other
- Authors: Adrian Mularczyk, Felix N. Büchi, Jens Eller, Thomas J. Schmidt
- Session: MS06 Physics of multi-phase flow in diverse porous media
- [Source](https://events.interpore.org/event/12/contributions/1197/) · [On the site](https://mralbu.github.io/interpore-papers/#IP2019-806)

The large potential that fuel cell technology offers, not only in mobility, but also in terms of storage of renewable and excess energy has resulted in a high demand for research in this field, to increase the performance of fuel cells and extend their areas of applicability. Amongst these research efforts is the study of the gas diffusion layer (GDL), a porous domain between the flow field and the catalyst layer of a fuel cell. Alongside mechanical stabilization of the membrane electrode assembly and the reduction of electrical and thermal resistances, its main role is the optimization of reactant gas distribution as well as improved removal of product water from the cathode catalyst. This results in a non-trivial mass transfer occurring inside the GDL which is further complicated by the accumulation of liquid water through condensation, which has been shown to block pores and thus reduce the overall mass transport. The exact mechanisms with which the different species are traversing this porous medium is still not fully understood and holds strong potential for optimization. The characterization of the evaporative transport and removal of water from the GDL in particular could help to increase fuel cell performance. The benefit would stem on the one hand from a reduction of liquid water in the GDL domain, leaving more open pore space for the transport of fresh gas to the catalyst layer, and on the other hand, the large latent heat consumed by an optimized evaporation process could be used as primary cooling mechanism for fuel cells, reducing their overall size and ancillary equipment needed. Recent numeric investigations by Safi et al. [1] suggest the contribution of a convective transport region in the GDL to the overall mass transfer. This convection reduces the overall diffusive path length the gases have to overcome in the GDL and has the potential to influence future GDL design to take full advantage of this effect. Experimental as well as computational investigations of different GDL types, operational conditions and evaporation geometries are carried out to understand their influence on this convective region and its effect on evaporation. An X-ray tomographic microscopy compatible *ex-situ* cell setup is used to emulate the conditions found on the cathode side of a fuel cell. This enables monitoring of the water front in the GDL. Water is supplied to the cell at a controlled pressure using an injection pathway allowing the evaluation of the evaporative flux. References: [1] M. A. Safi, J. Mantzaras, N. Prasinakis, A. Lamibrac, F. N. Büchi, International Journal of Heat and Mass Transfer, February 2019, Volume 129, 1250-1262 [2] S. Lal, A. Lamibrac, J. Eller, F. N. Büchi, Journal of Electrochemical Society, 2018, Volume 165(9), F652-F661

## 10 Hz Operando X-ray Tomographic Imaging of Liquid Water in Gas Diffusion Layers of Polymer Electrolyte Fuel Cells

- ID: IP2019-864, InterPore2019, Other
- Authors: Hong Xu, Minna Büher, Federica Marone, Thomas J. Schmidt, Felix N. Büchi, Jens Eller
- Session: MS10 Advances in imaging porous media: techniques, software and case studies
- [Source](https://events.interpore.org/event/12/contributions/1322/) · [On the site](https://mralbu.github.io/interpore-papers/#IP2019-864)

In the last decade X-ray tomographic microscopy (XTM) has become a powerful 3D characterization technique for the fundamental understanding of the behavior of liquid water in the gas diffusion layers (GDLs) of polymer electrolyte fuel cells (PEFCs), which is vitally important for improving their performance, cost and durability. In early 2018 a new high numerical aperture 4x microscope from Optique Peter has been commissioned at the TOMCAT beamline of the Swiss Light Source at Paul Scherrer Institut. It provides a higher light collection efficiency and a higher spatial resolution compared to the previous 2x-4x white beam microscope from Elya Solutions. With the new microscope PEFC-XTM scan times have been improved by about one order of magnitude down to 0.1 s with sufficient image quality for post processing. For such short scan times the supply of the feed gases for operando XTM at elevated cell temperatures of up to 80 °C became a bottleneck of the setup. As the acceleration of the sample to scan speed requires about two full rotations of the sample stage it prevents the use of flexible heated tubes which where previously used to provide feed gases with dew points of up to 85 °C to the fuel cell on the rotation stage. As solution a heated and motorized rotary union setup that revolves synchronized with the rotation stage at TOMCAT was developed. This contribution will discuss a) the image quality improvements by the hardware upgrade and improved imaging settings, b) the development of the motorized rotary union setup and it's coupling to the beamline as well as c) present some results of recent subsecond operando PEFC-XTM imaging experiments exploiting the new setup

## The role of porous media in PEM fuel cells

- ID: IP2019-929, InterPore2019, Poster
- Authors: Veronika Schleper
- [Source](https://events.interpore.org/event/12/contributions/1999/) · [On the site](https://mralbu.github.io/interpore-papers/#IP2019-929)

Polymer electrolyte membrane (PEM) fuel cells are one of the major technologies for electrified mobility. From a fluid dynamic perspective, fuel cells are a rather complicated multi-component multi-phase flow problem in a variety of thin porous layers, in general in thermal non-equilibrium. This leads to a variety of complex processes that interact and have to be described correctly in order to predict the behaviour of the fuel cell under operation. In my talk, I will explain the role of the different layers of a PEM fuel cell and point our the major physical effects, that have to be taken into account. The intention is to give an overview of the technology for those participants that are not so familiar with fuel cells, but would like to know more and maybe start their own research in the field of fuel cells.

## IFBattery Max Power, Internal Resistance and Specific Energy for an n-Cell System in Series Arrangement

- ID: IP2019-946, InterPore2019, Poster
- Authors: John Cushman, Eric Nauman, Mika Dziekan
- [Source](https://events.interpore.org/event/12/contributions/1983/) · [On the site](https://mralbu.github.io/interpore-papers/#IP2019-946)

The IFBattery flow-battery system is very different from a classical system---power, internal resistance and energy density are nonlinear in the number of cells in series. In a classical battery system, each cell is isolated, possessing its own anode, cathode and electrolyte, and the only motion interior to the cell is diffusion of ions on an electrochemical gradient. In the IFBattery system all cells are immersed in a common electrolyte that is in rapid convective motion relative to the anodes and cathodes. As we next illustrate, this makes the internal resistance a nonlinear function of the number of cells in series, which in turn makes specific energy and power a nonlinear function of the number of cells in series—and fortunately for the IFBattery battery, the nonlinearity works very positively in favor of the IFBattery battery relative to classical systems. The battery produces electricity directly, and by judicious choice of the chemistry, can simultaneously produce vast quantities of hydrogen gas (no Oxygen) that can be directed at low pressure to a fuel cell. Here we focus on only the direct electricity generation. Increasing the convective flow velocity from zero to some critical value increases power and decreases internal resistance. Beyond this critical value, further increases in convective velocity decreases the power and increases internal resistance. For this presentation, two types of flow cells have been employed to create convective flow: one uses a rectangular acrylic flow cell, open at the top to allow Hydrogen to escape, and mounted on an orbital shaker; the other uses stationary, sealed, clear, PVC tubes with the flow directed vertically upwards and driven by a pump, Hydrogen is removed at the pump instead of directly from the cell. The later design produces higher power with a 3-cell system reaching 30 Watts. Typical statistics are presented below for the orbital shaker system: Specific energy (Wh/kg), direct electric only, cells arranged in series in common electrolyte: 1-cell 273 2-cell 544 4-cell 1140 9-cell 1365 Max power and internal resistance with cells in series arrangement: Cells, max power, internal resistance 1, 3.16W, 0.435 Ohms 2, 9.01W, 0.517 Ohms 3, 19.0W, 0.515 Ohms 5, 32.5W, 0.532 Ohms Using the above data for max power, Wn ,for an n-node series arrangement of the cells on the 3- and 5-cell systems we find Wn ~ n^1.84 and n^1.86, respectively, which is quite close to n^2. The punch line is that classical systems have power scaling with n and for the IFBattery system in this example power scales with n^1.85 , a very favorable result.

## “Hot Spots” observed in pore scale simulation of flow in carbon fibre felt electrodes limits the efficiency of Redox Flow Battery operation

- ID: IP2019-965, InterPore2019, Poster
- Authors: Edo Boek, Jervis Rhodri, Farrel Gray
- [Source](https://events.interpore.org/event/12/contributions/2011/) · [On the site](https://mralbu.github.io/interpore-papers/#IP2019-965)

The Vanadium Redox Flow Battery (VRFB) is one of the most promising Electro-Chemical Device (ECD) technologies for large scale local storage of renewable energy, such as wind and solar. Commercial exploitation of this technology has emerged, but a lack of fundamental understanding of VRFB operation is limiting the development of this new technology. In particular, battery longevity is a problem due to degradation of the porous graphite felt carbon fibre electrode material under electrochemical cycling. In addition, the energy density must be improved, as this is low compared to Li-ion battery performance. For these reasons, we investigated here the performance of micro-porous carbon fibre electrode materials using a combination of computational modelling and experimental characterisation. In particular, the surface area of the porous electrode is critical to the device performance. To optimize electrochemical reactions in the electrode, the reactive surface area has to be as large as possible. In terms of micro-structure, this means that the felt fibres must be distributed homogeneously. In current VRFB technology, however, the felts are woven bundles of fibres yielding a large local variation in voids and bundles. Recently, synchrotron micro-CT scanning was used [1] to image the 3D pore structure of a graphite felt *in-operando*. However, the resulting alteration of the actual flow field could not be quantified, as it was very difficult to measure *in-situ* due to limited spatio-temporal resolution. Also, it is difficult to obtain the altered flow field from average tortuosity and porosity calculations, as the relation between permeability and tortuosity / porosity is only known empirically. Here we calculate, for the first time, the relation between flow and altered micro-structural properties using direct flow calculations in pore space images of a representative volume of a carbon fibre material obtained from micro-CT imaging. We present detailed spatio-temporal pore space images of a representative 3D fibre felt geometry, and the corresponding flow field. The flow field was calculated using our home-grown Lattice-Boltz-mann (LB) code (see [2], [3] and [4]) on a big data set of 15 billion voxels using HPC facilities. Our simulations show that the electrolyte is concentrated in local areas (“hot spots”), thus limiting electro-chemical reactions. The heterogeneity of the commercial carbon fibre material therefore reduces the efficiency of the electrode, as it may cause high voltage spots and therefore damage in the electrode. To mitigate problems associated with the heterogeneous nature of carbon fibre graphite felts, we propose a rational design approach to develop new fibrous carbon materials with superior properties.

## Modeling Mass Transport in Porous Transport Layers of PEM Water Electrolysis Cells

- ID: IP2019-976, InterPore2019, Poster
- Authors: Gergely Schmidt, Michel Suermann, Boris Bensmann, Richard Hanke-Rauschenbach, Insa Neuweiler
- [Source](https://events.interpore.org/event/12/contributions/2021/) · [On the site](https://mralbu.github.io/interpore-papers/#IP2019-976)

A combination of power-to-gas technology and proton exchange membrane (PEM) water electrolysis is an energy storage option which is versatile regarding fluctuating electrical input, storage durations and distributed energy demands [1]. PEM water electrolysis’ efficiency is however diminished by overpotentials resulting from mass transport through porous transport layers (PTL). Feed water is transported through the PTL to the anode catalyst where it is split into protons, electrons and oxygen. Oxygen forms a gas phase and needs to be removed through the PTL in counter-current direction as remaining oxygen interferes with further electrolysis. Consequently, the optimization of PTL properties requires identification of dominant transport mechanisms which are to date unknown due to the lack of empirical or measured data. We therefore examine several Titanium, sintered powder PTLs which have been characterized by means of 3D tomography and in situ, electrochemical measurements [2,3]. From the latter, overpotentials accounting for mass transport through PTL are extracted based on experimental observations at varying operating pressures [2]. We show that novel results of a 1D, multiphase, multicomponent, porous medium continuum model describing fluid fluxes and component transport are consistent with experimental data for different operating conditions and varying PTL properties. Model results also show that diffusive transport is negligible over a wide range of operating conditions. Calibrated capillary pressure and relative permeability functions differ significantly from standard model predictions based on contact angle and pores size distribution (PSD) [4,5], yet they agree well with capillary flow porometry measurements for similar PTL materials [6]. Model parameters could, however, only be transferred between materials to predict mass transport overpotentials, when materials had different PSD but identical particle size distributions and assumingly equal wettability. This fact leaves the model’s and overpotential extraction’s overall validity undecided, yet it might also be a result of highly diverse wettabilities amongst considered materials. References: 1. M. Carmo, D. L. Fritz, J. Mergel, D. Stolten. Int. J. Hydrog. Energy 38 (2013), 12, 4901 2. M. Suermann, K. Takanohashi, A. Lamibrac, T. J. Schmidt, F. N. Büchi. J. Electrochem. Soc. 164 (2017), 9, F973 3. U. Babic, T. J. Schmidt, L. Gubler. J. Electrochem. Soc. 165 (2018), 15, J3016 4. M. Aubertin, M. Mbonimpa, B. Bussière, R. P. Chapuis, Can. Geotech. J. 40 (2003), 6, 1104 5. N. T. Burdine, J. Petrol. Tech. 5 (1953), 71 6. K. Bromberger, J. Ghinaiya, T. Lickert, A. Fallisch, T. Smolinka, Int. J. Hydrog. Energy 43 (2018), 5, 2556

## Elucidating the effects of tapered flow channels on the performance of vanadium redox flow batteries

- ID: IP2019-99, InterPore2019, Other
- Authors: Carlos Moreno-Carrero, Tugba Ceren Gokoglan, Marcos Vera, Ertan Agar, Pablo A. García-Salaberri
- Session: MS19 Electrochemical processes in porous media
- [Source](https://events.interpore.org/event/12/contributions/1471/) · [On the site](https://mralbu.github.io/interpore-papers/#IP2019-99)

The recent growth of intermittent renewable energy sources, such as wind and solar, requires a simultaneous growth of grid-scale energy storage facilities to provide energy resilience and reliability. Redox flow batteries (RFBs) are electrochemical devices that stand out as potential candidates for the storage of large amounts of energy in an economical and flexible way due to their ability to decouple power and energy capacity. However, one of the main drawbacks that hinders the widespread commercialization of RFBs is their relatively low power density, which results in large stack size and high system cost. In recent years, the optimization of engineering aspects, such as electrode materials and cell architectures, has become a key element on the roadmap towards high-performance and cost-effective RFBs. In particular, flow fields are responsible for the transport of active species to/from the electrochemically active area of the electrode (i.e., the surface area of the fibers) and, therefore, their design significantly affects the overall power output and efficiency of the system. In this work, the effects of interdigitated channel tapering on the performance of sulfuric acid-based vanadium RFBs are examined experimentally, numerically and theoretically. Critical performance metrics, such as peak power density, limiting current density, round-trip efficiencies and pressure drop are obtained experimentally using flow cells with the tapered flow fields and compared to the ones obtained with the conventional (i.e., non-tapered) flow fields. The results are further examined by means of a macroscopic multiphysics model. According to the dilute solution theory, the transport of charged species in the electrodes (V2+, V3+, VO2+, VO2+, H+, HSO4-, SO42-) is described by the Nernst-Planck equation, where the convection term is determined through the Navier-Stokes equations (including Darcy’s viscous resistance). Besides, the volumetric consumption/production rate of species due to the electrochemical reactions is modeled by Butler-Volmer equations, and the dissociation of sulfuric acid (H2SO4) into bisulfate (HSO4-) and sulfate (SO42-) ions and protons (H+) is modeled by a dissociation source term. The electronic (solid) and ionic (liquid) potentials are obtained from the conservation of charge, where the effective ionic conductivity of the electrolyte is a function of species concentration. A simplified model is adopted for the membrane and its interfaces, considering that the fully-saturated membrane is impermeable to all species except protons, and that the proton concentration and ionic potential are continuous across the membrane-electrolyte interface. Under these hypotheses, the ionic potential in the membrane is determined from the charge conservation equation (i.e., the ionic current due to proton transport) with an effective ionic conductivity that depends on the proton concentration. The latter is assumed equal to the concentration of fixed sulfonic acid groups in the membrane, as given by the electro-neutrality condition. Preliminary results show that the use of novel flow-field designs can be an effective way to develop RFBs with superior performance, while maintaining pumping losses in acceptable levels.

## Electrokinetic Transport at Micro/Nanoscale Coupled with Surface Chemistry

- ID: IP2018-1126, InterPore2018, Other
- Authors: Moran Wang, Li Zhang
- Session: GS 3: Experimental achievements
- [Source](https://events.interpore.org/event/2/contributions/1041/) · [On the site](https://mralbu.github.io/interpore-papers/#IP2018-1126)

Surface charge at solid-electrolyte interface is generally affected by the local physical and chemical properties in the solution such as ionic strength, pH and so on. In a system with concentration or pH variation, rather than the prevailing assumption of homogeneous surface change, it leads to a spontaneous inhomogeneous distribution of surface charge, which has been observed in geotechnical engineering, membrane science and microfluidics, but never been well understood. Further complexity comes from the multiscale feature of the electrical double layer (EDL) and its overlapping at micro/nano scale. Here, to tackle this coupled electrokinetic transport process, we present a general modeling strategy based on a classification using the ratio of the Debye length to the characteristic pore size. We show that this classification can be applied in modeling electro-osmosis (EOF) from a thin EDL to a fully overlapped EDL. The effect of inhomogeneous surface charge on electrokinetic velocity and permeability is discussed. This effect plays an important role in observed phenomena such as flow reversal in electroketic remediation and electro-osmotic hysteresis in EOF displacement.

## Study of the Water Saturation on a PEM Fuel Cell Cathode GDL Using a Modified Buckley Leveret Method

- ID: IP2018-115, InterPore2018, Oral
- Authors: Karrar Alofari, Ezequiel Medici
- Session: MS02 01: Pore-Scale Modeling and Experiments on Multiphase Flow in Porous Media
- [Source](https://events.interpore.org/event/2/contributions/207/) · [On the site](https://mralbu.github.io/interpore-papers/#IP2018-115)

Fuel Cell is considered one of the promising technology which can be utilized in many different applications, such as stationary, transportation, and portable usage. One of fuel cell efficiency limitation is water flooding at the cathode gas diffusion layer (GDL) at high current densities or low operating temperatures. There are many different experimental and theoretical studies regarding this issue, yet the cathode GDL design is not settled. In this study, the Buckley-Leverett method is used to predict the transient water percolation throughout the GDL. In order to model the very slow water flow rates expected in a GDL, the Buckley-Leverett method was modified by including capillary pressure effects. This modified Buckley-Leverett method has the advances of predicting the transient response of the water percolation inside the GDL as well as the maximum and minimum level of water saturation. Predictions of water saturation level using the modified Buckley-Leverett method show a good agreement with existing models and ex-situ experimental observations.

## Percolation Behavior in Catalytic Porous Materials

- ID: IP2018-117, InterPore2018, Poster
- Authors: Karrar Alofari, Sofyane Abbou, Ezequiel Medici, Kazuya Tajiri, Jeffrey Allen
- Session: MS04 16: Two-Phase Flow and Reactive Transport through Thin Porous Layers
- [Source](https://events.interpore.org/event/2/contributions/471/) · [On the site](https://mralbu.github.io/interpore-papers/#IP2018-117)

Liquid water is produced during hydrogen-oxygen reactions in proton exchange membrane fuel cells, which operate at temperatures below 100 C. Proper water management is important to achieve high performance and durability. The behavior of liquid water percolating through the catalyst layer of PEM fuel cells is not understood, and has not be experimentally characterized. This is in part due to the complex structure of the catalyst layer that includes catalyst support (typically carbon) for electron and thermal transport, catalyst (typically Pt), ionomer for protonic transport, and a pore space for reactant and water transport. The ionomer provides additional complexity in that it swells as water is absorbed. In order to characterize the relationship between catalyst layer structure and morphology with liquid water percolation, a pseudo-Hele-Shaw test has been developed in which a liquid is injected into a catalyst layer. The liquid displaced air to generate imbibition or drainage flows depending upon wettability of the catalyst layer. Variations in environmental humidity affect ionomer with swelling occurring at high relative humidities. Ionomer swelling causes a shift in the pore size distribution with a subsequent increase in injection pressure during percolation testing. To isolate the effect of active participation by the catalyst layer, two liquids are used during testing. The first is a fluorinert that does not interact with the ionomer and the second is water.

## A New Type of Flow Battery Based on Oxidation State Instability

- ID: IP2018-252, InterPore2018, Oral
- Authors: John H Cushman
- Session: MS04 27: Novel Concepts in Energy Storage
- [Source](https://events.interpore.org/event/2/contributions/735/) · [On the site](https://mralbu.github.io/interpore-papers/#IP2018-252)

At the Interpore 2017 meeting, we presented novel membraneless batteries based on two immiscible protic solvents (ethanol or methanol and saltwater). These batteries were also capable of producing hydrogen on demand, and hence allowed one to construct a system that both generated the power to compress hydrogen and simultaneously produce the hydrogen to be compressed. Recently, several counter intuitive results from experiments related to the two-phase system led us to develop a totally new type of battery. This next generation battery involves a catholyte with a current collector and an anode imbedded in the catholyte with no membrane to separate them. A single cell generates around 2 volts and 1 watt at the batteries internal resistance. Based on the reactants, this battery has an energy density of about 135Whr/kg. Like its predecessor, this battery can also produce hydrogen on demand. If one accounts for the energy associated with hydrogen gas production, then the energy density exceeds 170Whr/kg. At the anode there is an oxidation reaction followed by proton reduction, resulting in hydrogen gas production. At the cathode current collector there is a separate reduction reaction. The question that should come to mind is, if there is oxidation-reduction at the anode, where do the electrons come from to create the reduction at the cathode current collector? We propose a novel theory to answer this question: There is an oxidation state instability at the anode, which to energetically stabilize itself, requires the release through the load of additional electrons. We will present videos to demonstrate the system and its workings.

## Optimization of transport in the PEM-Fuel cells using 3D micro print method

- ID: IP2018-39, InterPore2018, Oral
- Authors: Nima Abbaspour, Alexandra Weber, Sven Schmitz, Volker Schulz
- Session: MS02 15: Modelling and Simulation of Porous Media: From Microstructure to Functionality
- [Source](https://events.interpore.org/event/2/contributions/339/) · [On the site](https://mralbu.github.io/interpore-papers/#IP2018-39)

PEM fuel cells are promising zero emission power sources. They are alternatives for fossil fuels in automotive industry. In a PEM fuel cell transport of the reactants is the function of bipolar plates. Afterwards, gas diffusion layer (GDL) distribute the reactants on the membrane. Thus, the gas transport to the membrane electrode assembly (MEA) is governed by convection in bipolar plates and diffusion in GDL. In this study, we combine both elements to a so‐called "membrane separator", which the gas transport is dominated by convection. This requires optimized channels with locally different reactant distribution to assure homogeneous current generation. In this study, we introduce two membrane separators to optimize the transport for anode and cathode sides. We focus on optimization of parallel flow field based on the flow/geometry coupling for anode and cathode sides. In anode side the single phase flow field was considered and the channels are optimized specifically for hydrogen. Product of the reaction in the cathode side is water. Thus, in cathode side the flow has two phase form. Although, the water is essential for operation of fuel cell, excess water causes the flooding. In the design of the membrane separator for the cathode side a multiphase lattice-Boltzmann Method (LBM) is deployed to assure enhances of the water transport inside the flow field. The membrane separator manufactured using high-resolution additive manufacturing process from metal powder. This method has known limits such as product dimension, minimum thickness for internal parts. Moreover, the layer by layer manufacturing process, constrain geometry design without a supporting structure. In this study we consider all these limits in our purposed geometry to increase the power and efficiency of the PEM fuel cell by improving the transport of the reactants and removing the reaction products. Finally the simulation of membrane separator will be compared with the experimental data.

## Evaporation from gas diffusion layers of proton exchange membrane fuel cells: a pore network study

- ID: IP2018-453, InterPore2018, Poster
- Authors: Rui Wu
- Session: MS01 05: Drying of porous media from pore to macro scale
- [Source](https://events.interpore.org/event/2/contributions/46/) · [On the site](https://mralbu.github.io/interpore-papers/#IP2018-453)
