Repository: mralbu/interpore-papers

# InterPore Abstracts Explorer
An interactive explorer for the abstracts of the annual meetings of the
International Society for Porous Media (InterPore): 8,115 abstracts from
eleven meetings, 2016–2026, as a list, a topic map and a History view of the
conference since its first meeting in 2009. A sibling of
[sca-papers](https://github.com/mralbu/sca-papers).

## Abstracts, not papers

InterPore meetings collect **abstracts only**; there are no full papers or
proceedings to link to. What is online:

| Meetings | Source | In the explorer |
| --- | --- | --- |

File: site/llms/electrodes-fuel-cells-and-batteries.txt (part 17 of 18)
# Electrodes, fuel cells and batteries
Rechargeable batteries are potential solutions for energy storage on electric vehicles and the electric Grid. In these devices, the electronic charge delivered to an external circuit (as well as the efficiency with which it is delivered) depends on the internal resistance due to the transport of ions and electrons. These transport processes are coupled through electrochemical reactions with electroactive materials that store charge inside porous, composite electrodes. These electrodes contain a heterogeneous distribution of materials (electron conductor, electrolyte, and electroactive material) that facilitates the simultaneous transport and storage of charge. Multi-scale porous-electrode structures can produce enhancement in the capacity and efficiency with which such cells operate. Here, we utilize computational models of granular mechanics and electrochemical transport to optimize nano- and micro-structures of Li-ion battery electrodes. For thin, high-power electrodes we show that columnar order developed by packing of non-spherical LiFePO4 platelets inhibits the solid-state transport of Li ions, but this effect can be mitigated by mixing with inactive, equiaxed nanoparticles that prevent deleterious ordering [1]. For thick, moderate-power electrodes we predict that electrolytic ion-transport is enhanced in composite, graphite-platelet electrodes that are structured with tortuosity at two disparate microscopic scales [2]. We also introduce a novel electrochemical device used to desalinate water whose design was developed using two-dimensional, flowing porous-electrode theory [3].

## Characterizing Porosity and Defect Evolution in Commercial Li-Ion Batteries

- ID: IP2016-133, InterPore2016, Other
- Authors: Jeff Gelb, Donal Finegan, Dan Brett, Paul Shearing
- Session: MS 1.8 Porous electrode theory for rechargeable battery materials: state of the art, limitations, and opportunities
- [Source](https://www.interpore.org/sites/default/files/2025-02/Book_of_Abstracts_InterPore_2016_red.pdf#page=171) · [On the site](https://mralbu.github.io/interpore-papers/#IP2016-133)

With the growing global reliance on energy storage solutions for transportation, grid-scale storage, and personal electronic devices, Li-ion batteries are presently at the forefront of modern research. Owing to the high volumetric and gravimetric energy densities, Li-ion batteries are well suited to address many consumer demands, ranging across many different scales and applications. At their core, Li-ion batteries are supported by porous electrodes, facilitating electrochemical activity via ionic transport mechanisms. While this design is widely used, the precise natures of the electrode structures remain poorly understood. Furthermore, the mechanisms for both functionality and failure of the batteries are not well characterized, with short circuits and venting occasionally occurring on packaged, qualified products. In our research, we have used multi-length scale microscopic investigation to characterize a commercial 18650 Li-ion battery from the pack to the pore scale. 3D X-ray microscopy (XRM) was initially used to survey the battery, producing a 3D volumetric representation of its internal structure without opening the package. The cell was subsequently depackaged and imaged using correlative high-resolution FE-SEM and light microscopy, revealing the multi-scale nature of the cell and particle/pore networks. Individual sections of anode, cathode, and separator were then isolated for 3D analysis using nano-scale XRM. The results demonstrated the power of 3D visualization for battery inspection, and ultimately produced a series of pore-scale models suitable for transport simulation studies. This provided a unique insight into the battery’s performance characteristics, supporting the electrochemical analysis with actual microstructure input. In the second phase of our study, a second battery from the same manufacturer was imaged in its pristine state using XRM, cycled 100 times, and then imaged again. The XRM approach provided the unique ability to observe the evolution of battery mesostructure as a function of cycling on the same cell, in a so-called “4D” investigation. The results showed cracks forming in regions of high tensile stress, which may ultimately help to explain some aspects of the reduction in batter capacity as a function of aging. Within this series of experiments, we are actively building a research framework for future characterization studies on battery materials. Using microstructural imaging in tandem with electrochemical analysis, a more complete description of the battery materials may be realized. The results from these characterizations provide valuable insight into how batteries perform, evolve, and, ultimately, fail.

## Mesoscale Modeling of the Physicochemical Interplay in the Li-Sulfur Battery Porous Cathode

- ID: IP2016-135, InterPore2016, Other
- Authors: Partha Mukherjee, Zhixiao Liu, Chien-Fan Chen, Aashutosh Mistry
- Session: MS 1.8 Porous electrode theory for rechargeable battery materials: state of the art, limitations, and opportunities
- [Source](https://www.interpore.org/sites/default/files/2025-02/Book_of_Abstracts_InterPore_2016_red.pdf#page=173) · [On the site](https://mralbu.github.io/interpore-papers/#IP2016-135)

Lithium-sulfur (Li-S) batteries are a promising energy storage technology, especially in the context of beyond-lithium-ion battery chemistry. However, the Li-S battery still faces several challenges. The transport of intermediate discharge product species between the cathode and anode (“shuttle effect”) causes active material loss, and leads to capacity fade. The precipitation of insoluble discharge products, especially Li2S, alters the cathode microstructure and may adversely affect long-range and short-range transport characteristics. The cathode microstructural change may also cause mechanical stress. Therefore, it is critical to understand the underlying physicochemical interplay due to the microstructural evolution in the porous cathode of the Li-S battery. In this work, a mesoscale modeling approach, which combines microstructure-level transport and interface interactions, will be presented.

## Nonequilibrium Thermodynamics of Porous Electrodes

- ID: IP2016-136, InterPore2016, Other
- Authors: Martin Z. Bazant
- Session: MS 1.8 Porous electrode theory for rechargeable battery materials: state of the art, limitations, and opportunities
- [Source](https://www.interpore.org/sites/default/files/2025-02/Book_of_Abstracts_InterPore_2016_red.pdf#page=174) · [On the site](https://mralbu.github.io/interpore-papers/#IP2016-136)

Li-ion batteries often involve electrode materials, such as iron phosphate and graphite, which separate into Li-rich and Li-poor phases upon intercalation of lithium. Classical porous electrode theory focuses on diffusion in the electrolyte and host solid, coupled by Faradaic reactions, but does not describe the thermodynamics of the active material, resorting instead to fitting the (equilibrium) open circuit voltage. This talk describes a reformulation of porous electrode theory based on nonequilibrium thermodynamics, which unifies and extends the Cahn-Hilliard and Allen-Cahn equations for chemical kinetics and charge transfer [1-3]. The reaction rate depends on concentration gradients, elastic coherency strain, and other thermodynamic non-idealities. The theory predicts some surprising dynamical phenomena, such as suppression of phase separation in nanoparticles and mosaic instability in porous electrodes, which have since been observed experimentally, not only for Li-ion batteries, but also for other chemical systems.

## A Finite Element Based Cahn-Hilliard Model for LiFePO4 Battery Cells

- ID: IP2016-137, InterPore2016, Other
- Authors: Roger Painter, Lonnie Sharpe
- Session: MS 1.8 Porous electrode theory for rechargeable battery materials: state of the art, limitations, and opportunities
- [Source](https://www.interpore.org/sites/default/files/2025-02/Book_of_Abstracts_InterPore_2016_red.pdf#page=175) · [On the site](https://mralbu.github.io/interpore-papers/#IP2016-137)

Lithium iron phosphate (LiFePO4) is a promising material for rechargeable lithium ion batteries due to its inexpensiveness, safety and long life. These virtues of LiFePO4 as a cathode material have prompted many studies to investigate coating and doping in order to improve the cell's performance. However, in many cases these studies have not fully explained the effects on lithium ion diffusion and phase transformation due to the intrinsic difficulty and complexity of the transport processes. Several lithium intercalation compounds including LiFePO4 exhibit phase separation and the Cahn-Hilliard phase field theory (CH) is central to the study of the resulting coupled electrochemical phase equilibrium transport phenomenon [1]. The Cahn-Hilliard equation (CHE) is characterized by fourth-order spatial derivatives, so casting it directly in its weak form results in the presence of second-order spatial derivatives, and the resulting problem cannot be solved using standard Lagrange finite element basis functions. This difficulty is overcome in this work by using the COMSOL Multiphysics® software and its Weak Form PDE interface to recast the CH as a system or two coupled second-order differential equations in concentration and chemical potential. Lithium ion battery current and voltage responses enter the model via Butler-Volmer kinetics and the model is verified by reproducing established literature sources for a typical 100 nm LiFePO4 particle. The auxiliary continuation parameter sweep capability in the COMSOL software was especially important for modeling the steep gradients associated with spinodal decomposition of LiFEPO4 into multiple phases for enthalpy of mixing per site above approximately 8.0 J. Figure 1 shows the filling fraction of surface sites during 0.5 A/m^2 intercalation as a function of dimensionless time for enthalpy of mixing ranging from -8.0 to 8.64 J. The abrupt decomposition into a lithium rich phase near the particle surface and a lithium poor phase in the particle interior is clearly depicted at about 20 dimensionless time units. Figure 2 shows that the characteristic voltage plateauing of the LIFePO4 cell occurs for increasing enthalpy well before phase transformation is initiated. Figure 3 demonstrate an interesting phenomenon for a mixing enthalpy of 8.64 J where the particle initially undergoes single phase filling up to a filling fraction of about 0.3, dual phase filling for filling fraction 0.3 to 0.7 and single phase filling again above filling fraction of 0.7.

## Reduced order models for online lithium-ion battery management systems

- ID: IP2016-138, InterPore2016, Other
- Authors: Matteo Icardi, Florian Theil
- Session: MS 1.8 Porous electrode theory for rechargeable battery materials: state of the art, limitations, and opportunities
- [Source](https://www.interpore.org/sites/default/files/2025-02/Book_of_Abstracts_InterPore_2016_red.pdf#page=176) · [On the site](https://mralbu.github.io/interpore-papers/#IP2016-138)

Online battery management systems in hybrid and electric vehicles are an important element to optimise and improve batteries reliability and driving performances. They are typically based on simple ordinary differential models (i.e., equivalent circuit models), calibrated against a huge amount of experimental data. The collection of charge and discharge current to voltage curves has to be performed separately for many different operating conditions (e.g., temperature, state of charge) and is therefore very expensive and time consuming. This fitting procedure is often affected by instability and sensitivity with respect to operating parameters and experimental data. Furthermore, the calibrated parameters do not have any direct physical meaning and the choice of the numbers of parameters (i.e. the order of the model) has to be done on a case by case basis. We propose some mathematical techniques to derive new robust low-order differential models, starting from the system of partial differential equations of the porous electrode theory (i.e., Newman-type models). This approach allows to define physically-based effective parameters and functional dependences between them. The key point behind this approach is the consideration that a full description of the battery is often not needed and the relation between global quantities of interest might present relatively simple dynamics for most of the battery operating conditions. The main assumptions and limitations behind the Newman's model and its reduced order version are highlighted and a multiscale approach to overcome some of them is proposed.

## Processing-Performance Correlations in Porous Rechargeable Batteries

- ID: IP2016-139, InterPore2016, Other
- Authors: Abhas Deva, Ishan Srivastava, Timothy S. Fisher, R. Edwin García
- Session: MS 1.8 Porous electrode theory for rechargeable battery materials: state of the art, limitations, and opportunities
- [Source](https://www.interpore.org/sites/default/files/2025-02/Book_of_Abstracts_InterPore_2016_red.pdf#page=177) · [On the site](https://mralbu.github.io/interpore-papers/#IP2016-139)

The links between processing, microstructure, and electrochemical properties in rechargeable batteries are often overlooked in the manufacturing of porous energy storage devices, even though the identification of these correlations are key to the development of advanced portable storage technology, particularly for high power density applications. Specifically, the selection of rolling, compaction, and calendaring conditions, all define the instantaneous macroscopic energy density, and are constrained by the starting powders, its morphology and size distribution. Key quantities such as tortuosity, reactivity, and microstructural inhomogeneities are a direct result of this selection plus fabrication process, but are only included by simple trial and error approaches. In this context, by using as input mechanically stable microstructures generated through an enthalpy-based granular mechanics modeling approach, we are directly exploring the impact of processing on the microstructural polarization losses in porous rechargeable battery electrodes by systematically exploring fundamental, non-spherical particle shapes, in the limit of very low porosities. Topologies and battery architectures that are optimal for battery performance are identified and summarized into graphical representations that enable manufacturers to make a cost-effective selection.

## Membraneless Flow Batteries and Desalination: Ion Transport in Cross Flow in Porous Media

- ID: IP2016-19, InterPore2016, Other
- Authors: Martin Z. Bazant
- Session: Invited speakers
- [Source](https://www.interpore.org/sites/default/files/2025-02/Book_of_Abstracts_InterPore_2016_red.pdf#page=57) · [On the site](https://mralbu.github.io/interpore-papers/#IP2016-19)

Flow batteries, fuel cells, electrolyzers, and desalination systems typically employ open flow channels separated by ion-exchange membranes. This talk describes two examples of “membraneless” electrochemical cells exploiting cross flow in porous media, either to keep reactants apart (membraneless flow battery) or to achieve charge-based separations (shock electrodialysis). In the first case (Fig. 1), a porous dispersion blocker between porous flow-through electrodes enables closed-loop cycling of a hydrogen-bromine flow battery, thus potentially lowering cost and increasing lifetime and power density by eliminating the need for a cation-exchange membrane [1]. In the second case (Fig. 2), a charged porous medium acts as a “leaky membrane” to sustain a deionization shock wave during the passage of over-limiting current, which can be used to continuously deionize and disinfect water in cross flow [2,3]. Heterogeneous, hierarchical and anisotropic porous media could lead to further breakthroughs in these novel flow-through electrochemical systems.

## Pore-Scale Network Modeling of Water Transport in the Micro Porous Layer and Gas Diffusion Layer of a Polymer Electrolyte Fuel Cell

- ID: IP2016-248, InterPore2016, Other
- Authors: Chao Zhong Qin, L. M. van Oosterhout, S. Majid Hassanizadeh
- Session: MS 2.2 Pore-scale modeling and experiments on multiphase flow in porous media
- [Source](https://www.interpore.org/sites/default/files/2025-02/Book_of_Abstracts_InterPore_2016_red.pdf#page=286) · [On the site](https://mralbu.github.io/interpore-papers/#IP2016-248)

For optimal water management of a polymer electrolyte fuel cell (PEFC), it is crucial to understand the transport mechanisms of water throughout the cell constituents. Over the past few years, pore-scale modeling of diffusion layers and gas channels has attracted much attention. In this presentation, a recently developed dynamic pore-network model is presented [1]. The model explicitly solves for both water pressure and capillary pressure. A semi-implicit scheme is used in updating water saturation in each pore body, which considerably increases the numerical stability at low capillary number values. Furthermore, a multiple-time-step algorithm is introduced to reduce the computational effort. A number of case studies of water transport in the micro porous layer (MPL) and gas diffusion layer (GDL) are conducted. We illustrate the role of MPL in reducing water flooding in the GDL. Also, the dynamic water transport through the MPL-GDL interface is explored in detail. This information is essential to the reduced continua model (RCM), which was developed for multiphase flow through thin porous layers [2, 3].

## Reduced order modeling of nonlinear electrokinetic transports in porous structures

- ID: IP2016-293, InterPore2016, Other
- Authors: Shima Alizadeh, Ali Mani
- Session: MS 2.6 Multiscale model reduction techniques for porous media processes
- [Source](https://www.interpore.org/sites/default/files/2025-02/Book_of_Abstracts_InterPore_2016_red.pdf#page=331) · [On the site](https://mralbu.github.io/interpore-papers/#IP2016-293)

The current study is focused on the numerical modeling of fluid and ion transports through porous structures exposed to external gradients of pressure, electric potential, and concentration. The pores in these networks are typically charged on the surfaces when filled with fluid electrolytes. The surface charge attracts equal amount of counter-ions from the bulk solution to regions close to the pore walls. The thickness of this charged region is characterized by the Electric Double Layer (EDL). Due to the presence of EDLs in such systems transport of ions and fluid are coupled via electrostatic interactions leading to wide range of phenomena such as electroosmosis, diffusion-osmosis, and streaming current. Additionally, the exchange of ions between bulk and EDL within each pore can lead to nonlinearities such as concentration polarization shocks [1,2] and a mechanism for overlimiting current in confined structures [3]. Furthermore, in a network of pores with pore-size variations, the interactions between various modes of transport may provoke additional complexities, such as internal flows and mixing. The described effects play important roles in the systems relevant to various technological applications including supercapacitors for energy storage [4], deionization and purification systems [5], and lab-on-a-chip devices [6]. We have developed and validated a computationally efficient model to study the nonlinear ion transport through electrokinetic porous structures. This approach bridges the gap between traditional homogenization methods, which fail to capture the pore-scale nonlinearities [7], and expensive direct numerical simulations (DNS), which have to resolve complex geometries in multi-dimensions. We use coupled Poisson-Nernst-Planck-Stokes equations to mathematically describe the underlying physics of the problem. We assume that a porous medium is a network of long and thin (low aspect ratio) pores. Physically, this implies that the transport is quickly equilibrated in the thin dimensions representing pore cross-sections. Thus, the full three-dimensional equations are simplified into two sets of reduced models: (1) equilibrium equations in the thin dimensions, and (2) area integrated transport equations in the longitudinal direction of pores. The second set relates the area-integrated fluxes including fluid flow, electric current, and ion transport to the local gradients of pressure, potential, and concentrations. The pre-factors of gradient terms are area-averaged quantities depending on the solutions of equilibrium equations, which are parameterized by the local pore electro-chemical properties. These solutions are obtained for a wide range of controlling parameters and tabulated in the form of area-averaged transport coefficients. We have developed a fully conservative numerical implementation of such model with no limitation on the thickness of EDL. This model is able to simulate general networks of low aspect ratio pores with significantly lower computational cost compared to DNS, and can accurately capture the nonlinear response of the system. We will demonstrate example calculations highlighting validation of this model as well as simulations of random networks. [1] A. Mani, T. A. Zangle, J. G. Santiago, Langmuir, 25(6), 3898-3908 (2009). [2] A. Mani, M. Z. Bazant, Physical Review E, 84(6), 061504 (2011). [3] E. V. Dydek, B. Zaltzman, I. Rubinstein, D. S. Deng, A. Mani, M Z. Bazant, Phys Rev Lett., 107, (2011). [4] M. B. Andersen, etal. Phys. Rev. Lett. 109, 108301 (2012). [5] S. J. Kim, S. H. Ko, K. H. Kang, and J. Han, Nat. Nanotechnol. 5, 297 (2010). [6] D. Deng, etal. Langmuir, 29(52), 16167-16177 (2013). [7] M. Z. Bazant, Program of ICREA Symposium, Nanofluidics, Colloids and Membranes, Barcelona Spain (2012).

## Evolution of the Properties of LSM-YSZ Solid Oxide Fuel/Electrolysis Cell electrodes during exposure tests

- ID: IP2016-356, InterPore2016, Other
- Authors: Mathias Niffeler, Arata Nakajo, Marco Cantoni, Sophia Haussener, Jan van Herle
- Session: MS 2.11 Transport characterization of coupled multi-physics phenomena in porous media
- [Source](https://www.interpore.org/sites/default/files/2025-02/Book_of_Abstracts_InterPore_2016_red.pdf#page=394) · [On the site](https://mralbu.github.io/interpore-papers/#IP2016-356)

Lanthanum strontium manganite-yttria-stabilized zirconia (LSM-YSZ) solid oxide fuel/electrolysis cell (SOFC/SOEC) electrodes are affected by several degradation phenomena during operation, which include the contamination of the active sites by volatile species released by the other fuel cell components and microstructural coarsening, separately or together depending upon the conditions. Exposure tests were performed under controlled conditions at 800°C in dry air during 3000 h to separate the effects of the contributions to the degradation during SOFC/SOEC operation. The total conductivity of the sample monitored using 4-point measurements was initially smaller than 1.0 S cm-1 and degraded with a rate of approximately 20 mS cm-1 kh-1. Focused ion beam-scanning electron microscopy (FIB-SEM) serial sectioning imaging was performed to quantify microstructural changes in the exposed sample. 3-D stacks of 10x10x15 ?m of the pristine and aged samples were extracted for analysis. 3-D characterization started with a volume and grid independence study for selected metric and topological properties. Phase size distribution measurements showed that the LSM phase distribution is slightly coarser and less connected in the exposed sample, which further resulted in a decrease in connected triple-phase boundary length of 5 %. Pore-level simulations of fluid flow and species transport in the pore phase, and electron, ion and heat transport in the two solid phases were conducted. The results for the sample before and after exposure were implemented in a continuum composite electrode model to investigate the effects on the electrochemical performance. The results capture the low total conductivity measured, compared to the bulk electronic conductivity of LSM (approx. 100 S cm-1) and the observed degradation. Further, the ionic conductivity, diffusivity and permeability slightly increased, consistent with the observed changed in phase volume fraction and coarsening of characteristic phase dimensions.

## Salt Contaminant Distribution inside PEFC GDL Analyzed from X-Ray Tomography

- ID: IP2016-377, InterPore2016, Other
- Authors: Charles Banas, Len Bonville, Ugur Pasaogullari
- Session: MS 2.17 Experimental and computational challenges in fuel cells and electrochemical devices
- [Source](https://www.interpore.org/sites/default/files/2025-02/Book_of_Abstracts_InterPore_2016_red.pdf#page=415) · [On the site](https://mralbu.github.io/interpore-papers/#IP2016-377)

Recent findings related to cationic impurities in Polymer Electrolyte fuel cells (PEFC) have found that mass transport issues can occur in conjunction with electrochemical losses experienced by cationic contamination of NafionTM [1]. In a PEFC airborne contaminants are required to pass through the gas diffusion layer (GDL), prior to interacting with the catalyst layer and membrane. Both ex-situ [2] and in-situ [3] cation contamination experiments have shown that the hydrophobicity of the GDL plays a critical role in generating a barrier to the cation poisoning of the catalyst layers and membrane. This work examines the cationic salt distribution, using micro-XCT, inside the cathode GDL in the case of a PEFC generating 200mA/cm2 while a constant 5ppm calcium sulfate impurity concentration, dissolved in water, was injected into the cathode air flow. Testing showed a significant increase in voltage decay rate, while, following tear down of the cell after the end of test, it was found that significant salt deposits were present on the GDL surface (Figure 1) facing the flow field. Additional salt deposits had clogged the outlet port of the cathode flow channel resulting in a rapid end to cell testing. Imaging of the cathode GDL using Xradia’s mirco-XCT-400 system showed significant salt deposits under the surface that contributed to increased mas transport resistances in the GDL during operating. Additionally, tomographs obtained at different locations throughout the cathode GDL showed two distinctly different precipitation patterns. Initially, near the inlet as shown in Figure 2, the salt deposits appear uniformly distributed, with no preferential precipitation location. In contrast, towards the center and outlet of the cell, a heterogeneous precipitation pattern was observed (Figure 3), where salt deposits were seen centralized under the rib of the flow plate. Analysis of the water transport through the cathode linked the localized type of precipitation observed to the local water concentration. It was found that in regions with the highest levels of GDL saturation near the inlet, the homogeneous distribution occurred, while as the water concentration decreased towards the vapor saturation concentration in the middle and outlet of the cathode, the under rib precipitation pattern was preferentially generated. Tomographs were exported into Matlab, which calculated the in-plane and through-plane porosity distributions to understand the reduction in porosity incurred with the salt deposits. In-plane analysis confirmed both the homogeneity of the first precipitation pattern near the entrance region, and the preferential precipitation observed in the center and exit of the cell. Analysis of the through-plane distribution patterns shows that salt deposits are primarily precipitated in the region nearest the flow field, as the GDL prevents the liquid water with dissolved cations from penetrating towards the MEA. The heterogeneous precipitation can be explained through wicking of the liquid phase under the ribs which upon evaporation, lead to the dissolved salts exceeding the saturation concentration and precipitating out. Comparison with a non-contaminated fresh GDL shows that the salt buildup in the GDL can result in a porosity reduction of up to 27% locally.

## Understanding Evaporation in Fuel-Cell Gas-Diffusion Layers with X-ray Computed Tomography

- ID: IP2016-379, InterPore2016, Other
- Authors: Iryna V. Zenyuk, Adrien Lamibrac, Jens Eller, Felix N. Büchi, Adam Z. Weber
- Session: MS 2.17 Experimental and computational challenges in fuel cells and electrochemical devices
- [Source](https://www.interpore.org/sites/default/files/2025-02/Book_of_Abstracts_InterPore_2016_red.pdf#page=417) · [On the site](https://mralbu.github.io/interpore-papers/#IP2016-379)

Effective water-management is essential for the performance and stability of polymer-electrolyte fuel cells (PEFCs). In these devices, heat and mass-transport are coupled due to two-phase transport of water, where, at higher operating temperatures, liquid water produced by electrochemical reaction at the cathode evaporates in the various fuel-cell porous media and is removed into the gas flow channel in vapor form. Understanding such evaporation phenomena in a mixed wettability, porous carbon gas-diffusion layer (GDL) is necessary due to its impact on overall fuel-cell water management. In the limited number of previous studies on this topic, evaporation rates in mixed-wettability GDLs were measured as a function of liquid-water saturation [1-2]. These measured rates could not convey information about the intrinsic evaporation rate due to lack of knowing the surface area of liquid water inside the GDL, or whether these evaporation rates are kinetically or diffusively limited. Here, liquid-water evaporation rates in GDLs were measured in-situ using synchrotron X-ray computed tomography (CT). X-ray CT allowed visualizing the evaporating water-front location and surface area during evaporation experiments. To isolate contributions of convective, diffusive, and kinetic contributions to the overall evaporation rate, we systematically varied experimental parameters and explored their interaction through mathematical modeling. A three-dimensional computational model with direct meshes of liquid-water evaporation fronts from X-ray CT studies supplemented the experimental studies to characterize the geometry dependence, and to elucidate diffusive and kinetic limitations of the evaporation phenomena in porous media.

## Investigation of Porous Structure Formation of Catalyst Layers for Proton Exchange Membrane Fuel Cells and Its Effect on the Performance

- ID: IP2016-380, InterPore2016, Other
- Authors: Takahiro Suzuki, Hiroki Tanaka, Masanori Hayase, Shohji Tsushima, Shuichiro Hirai
- Session: MS 2.17 Experimental and computational challenges in fuel cells and electrochemical devices
- [Source](https://www.interpore.org/sites/default/files/2025-02/Book_of_Abstracts_InterPore_2016_red.pdf#page=418) · [On the site](https://mralbu.github.io/interpore-papers/#IP2016-380)

In proton exchange membrane fuel cells (PEMFCs), catalyst layers (CLs) are one of the most important components to achieve both high performance and cost reduction. Synthesizing CLs and catalyst coated membrane (CCMs) has been gathering much attention for optimization to satisfy these demands. We have focused on the fabrication process and investigated effects of the fabrication conditions on the porous structure of the CLs [1-3]. The fabrication process consists of a blending of the materials and solvents to form a catalyst slurry, applying the slurry on a substrate by doctor-blading, drying to form the porous structure evaporating solvents, and decal transfer onto the polymer electrolyte membrane by hot pressing. In this study, we especially focused on the drying and hot pressing to modulate porous structure. Hot-pressing pressure can affect the structure by compressing the pores. The drying is the other key process to control porous structure because solvents evaporate and materials gather with large volume reduction and form the porous structure during the process. To clarify the effects of these fabrication conditions on the resultant porous structure, nitrogen physisorption measurement of the CCMs were conducted and evaluated porosity and pore size distribution. Performance evaluation was also conducted to clarify the effect of the fabricated porous structure on the cell performance. The hot-pressing pressure was varied from 0.5 to 10 MPa, and CCMs were fabricated keeping the other fabrication conditions and material components constant. Porosity obtained from the physisorption measurement decreased with the increase of the pressing pressure. The peak position in pore-size distribution was also decreased from 70 to 30 nm. Drastic voltage drop appeared in the polarization curve when the hot-pressing pressure was over 2MPa. This can be because of the decrease of the porosity and the pore size in the CLs. However, we can’t identify these effect respectively because the porosity and pore size can’t be controlled independently by hot pressing. For the further control of the porous structure and evaluate the effect of porosity and pore size independently, we tried structural control in the drying formation process. Temperature and humidity in the drying were controlled. Weight variation was measured by using an electric balance to determine drying time. The temperature was 20 or 40degC, and humidity was 0 or 80%RH. The determined drying time was varied from 8 to 45 min. The porosity and pore-size distribution were measured. The porosity of the CL with longer drying time (20degC and 80%RH) showed slightly lower than the others, although all of the peak positions in the pore-size distribution was almost the same. The polarization curve of the CCMs was obtained and showed almost the same curve. The porosity difference by the drying time is almost the same with the difference by the hot-pressing pressure from 2 to 5MPa. The two polarization curve of hot-pressing parameter showed the significant difference, although that of drying parameter didn’t show the difference. This means that the pore size in the CLs is the more significant factor which affects overpotential in the polarization curve than the porosity.

## GDL Wettability Changes in Cationic Contamination and Mitigation for PEFCs

- ID: IP2016-382, InterPore2016, Other
- Authors: Jaehyung Park, M Aman Uddin, Ugur Pasaogullari, Leonard Bonville
- Session: MS 2.17 Experimental and computational challenges in fuel cells and electrochemical devices
- [Source](https://www.interpore.org/sites/default/files/2025-02/Book_of_Abstracts_InterPore_2016_red.pdf#page=420) · [On the site](https://mralbu.github.io/interpore-papers/#IP2016-382)

Cationic impurities on performance loss are investigated by incorporation of foreign cation into the MEA in a form of salt solution. The effect of cationic contamination and mitigation to gas diffusion layer (GDL) properties has been studied by an ex-situ soak method and an in-situ injection through the cathode inlet using a nebulizer [1-3]. Foreign cations from air pollutants and fuel cell metallic components can change surface properties of GDL by depositing on the carbon fibers, resulting in mass transport losses and water management issues from changes in hydrophobicity of the catalyst layer and the GDL. Wetting property changes of the contaminated GDL and micro-porous layer (MPL) were tested using a force tensiometer, which is measured in the sample mass changes by contacting and penetrating the liquid. The three-phase boundary contact of solid-liquid-gas onto the GDL is moving during the fuel cell operation, therefore dynamic contact angles were measured in advancing and receding angles by Wilhelmy balance method. Internal contact angles of the GDL to water also were measured by the absorption method which is measured mass changes during the rise of liquid into the pores of the porous media due to capillary action developed by Washburn. Figure 1 (a) shows water submersion cycles of the wetted surface force acting on GDL for the as-received and after soaking in DI water and CaSO4 solution at 80°C for 100hr. The contaminated GDL shows the lowest contact angle in both immerging and emerging to the liquid. The GDL wettability after soaking in the DI water was also reduced by aging effects in the hot water for 100hr. After the cationic solution injection test, the visual observation of CaSO4 salt deposits onto the GDL is shown in Figure 1 (b), such salt deposits can absorb more water during the wetting force measurement resulting in the lowest contact angles. Figure 2 shows wetting processes for the dynamic contact angle while measuring the force on the sample due to wetting.

## X-ray Tomographic Microscopy Images of Gas Diffusion Layers – Segmentation Procedure and Evaluation

- ID: IP2016-383, InterPore2016, Other
- Authors: Adrien Lamibrac, Jens Eller, Felix Büchi
- Session: MS 2.17 Experimental and computational challenges in fuel cells and electrochemical devices
- [Source](https://www.interpore.org/sites/default/files/2025-02/Book_of_Abstracts_InterPore_2016_red.pdf#page=421) · [On the site](https://mralbu.github.io/interpore-papers/#IP2016-383)
